Repository: facebookresearch/SustainableConcrete

# BOxCrete: Bayesian Optimization for Sustainable Concrete Mix Design

> 🌐 **[Try the interactive explorer →](https://facebookresearch.github.io/SustainableConcrete/)** — predict concrete strength from mix composition in your browser, no installation needed.

Concrete, the second most widely used material in the world, accounts for **6–8% of global anthropogenic CO₂ emissions**, largely due to Portland cement production (~0.8 tons CO₂ per ton of cement).
Here, we introduce BOxCrete, an open-source Bayesian optimization framework for probabilistic strength curve prediction and sustainable mix design.
We invite researchers and practitioners from all disciplines including AI, machine learning, computer science, materials science, and civil engineering
to collaborate on discovering more sustainable concrete formulations that are applicable
to a wide array of construction projects, at scale.
For more information,
please see ["BOxCrete: A Bayesian Optimization Open-Source AI Model for Concrete Strength Forecasting and Mix Optimization"](https://arxiv.org/abs/2603.21525).

This repository contains probabilistic models and data for the

1) Compressive strength of concrete and mortar mixes
2) The associated global warming potential (GWP)
3) Slump prediction using Gaussian Process regression with derived features

### Included Data

- **BOxCrete data** (`data/boxcrete_data.csv`): Combined mortar and concrete mix compositions with strength measurements at multiple curing ages, GWP values, and multiple material sources. This is the single unified dataset used for all model training.

# `docs/model/` — deployed model artifacts

JSON files the static explorer (`docs/index.html`) loads to make GP
predictions in the browser. Generated artifacts; **don't edit by hand**.

## Files

| File | What it is |
|---|---|
| `strength.json` | The deployed strength GP: kernel + likelihood + input-transform parameters + the training data (`X_train`, `Y_train`). The JS code in `docs/gp.mjs::initStrengthModel` rebuilds `K_lik`, runs its own Cholesky, and solves for `α` at page-load time, reproducing Python's `model.posterior(...)` predictions to FP-summation order. Schema: `schema_version=3`, time-gated multi-Matern kernel with a **Hamming categorical source kernel** (`matern_specific.source_kernel_kind="hamming"`, `source_correlation`) for the 3 material classes, 7 engineered features (`F5_ALLLOG_FEATURES`), max-scale Y normalization. Deployed hyperparameters are block-LOO-refined (see `experiments/regenerate_strength_json.py`). |
| `strength_model.py` | Python `state_dict` snapshot of the deployed `SingleTaskGP`. `boxcrete.load_pretrained_strength_gp()` rehydrates the full model from this without re-fitting. |
| `test_vectors.json` | 37 golden test cases with Python-reference expected values (`expected_mean`, `expected_variance`). `test/test_js_gp.mjs` uses these to verify the JS port computes the same posterior as Python from the same `strength.json`. |
| `compositions.json` | Composition catalog shown in the explorer's mix table, plus precomputed `strength_predictions` at the explorer's display days (1, 7, 28). |
| `gwp.json`, `cost.json` | Sub-model artifacts for the GWP and cost predictors. |
| `slump.json` | The deployed slump GP: ARD RBF kernel + `ConstantMean` + `Standardize` parameters, min-max `Normalize` bounds, and the training data (`X_train` already augmented + normalized, `Y_train` standardized). `docs/slump.mjs::initSlumpModel` rebuilds `K`, factors it, and solves for `α` at page-load time. Schema: `schema_version=1`, `kernel_kind="rbf_ard"`, `outputscale=1` (BoTorch's `SingleTaskGP` default has no `ScaleKernel`). Trained on only **61** observations from Material Source 1 and 2 — mortar (class 0) has no slump data, since its workability is measured with a flow table rather than a slump cone, hence `supported_source_classes`. The 10th input dim is the HRWR/binder ratio with a `max(binder, 1.0)` clamp, which differs from the strength model's `binder + 1.0` guard; see the note in `docs/feature_registry.mjs`. |
| `slump_test_vectors.json` | 85 golden slump posteriors in inches with `observation_noise=True` (all 61 training points plus 24 in-hull random probes), from the **same fit** that produced `slump.json`. `test/test_js_slump.mjs` pins the JS port against these at `rtol=1e-6`. Regenerate the pair together. |
| `mix_analyses.json` | **LLM-authored narrative blurbs** (Claude Opus, with full domain context — specific psi values, dataset comparisons, qualitative assessments). NOT regenerated by `experiments/regenerate_all_artifacts.sh`. The fallback template script `docs/generate_mix_analyses.py` produces *objectively less detailed* output and should not be used to refresh this file casually — see the warning at the top of that script. When mixes are added or removed, hand-prompt an LLM with the new composition + the existing `mix_analyses.json` as a style exemplar. |

File: docs/model/compositions.json
{"column_names":["Cement (kg/m3)","Fly Ash (kg/m3)","Slag (kg/m3)","Water (kg/m3)","HRWR (kg/m3)","Fine Aggregate (kg/m3)","Coarse Aggregates (kg/m3)","Material Source","Temp (C)"],"compositions":[[353.33,46.67,266.67,140,6.67,1833,0,0,22],[214.67,220,232,159,4,1833,0,0,22],[344,178.67,144,299,0,1833,0,0,22],[212,214.67,240,175,0,1833,0,0,22],[317.33,221.33,128,233,0,1833,0,0,22],[454.67,158.67,53.33,155,4,1833,0,0,22],[436,33.33,197.33,256,0,1833,0,0,22],[318.67,52,296,317,0,1833,0,0,22],[265.33,164,237.33,185,1.33,1833,0,0,22],[529.6,0,137.07,276,0,1833,0,0,22],[503.07,163.6,0,237,0,1833,0,0,22],[495.2,0,171.47,297,0,1833,0,0,22],[553.87,112.8,0,235,0,1833,0,0,22],[333.6,0,333.07,265,0,1833,0,0,22],[466.67,0,200,133,8.67,1833,0,0,22],[411.6,29.07,226,133,8.67,1833,0,0,22],[362.93,42.93,260.8,133,8.67,1833,0,0,22],[277.47,118,271.2,133,8.67,1833,0,0,22],[200.67,172.53,293.47,167,3.33,1833,0,0,22],[322.13,82.8,261.73,149,6.67,1833,0,0,22],[293.33,73.33,300,133,8.67,1833,0,0,22],[229.33,137.33,300,133,8.67,1833,0,0,22],[395.33,45.2,226.13,133,8.67,1833,0,0,22],[305.07,125.87,235.73,133,8.67,1833,0,0,22],[408.13,108.53,150,139,8.67,1833,0,0,22],[340.8,101.07,224.8,133,8.67,1833,0,0,22],[272.67,80.93,179.87,133,8.67,1833,0,0,22],[229.33,137.33,300,200,0,1833,0,0,22],[229.33,300,137.33,200,0,1833,0,0,22],[160.53,138,234.8,167,3.33,1967,0,0,22],[240.8,207.07,352.13,167,3.33,1700,0,0,22],[412,29.33,226.67,133,8.67,1833,0,0,4.5],[362.67,42.67,261.33,133,8.67,1833,0,0,4.5],[277.33,118.67,270.67,133,8.67,1833,0,0,4.5],[201.33,172,293.33,167,3.33,1833,0,0,4.5],[229.33,137.33,300,133,8.67,1833,0,0,4.5],[396,45.33,226.67,133,8.67,1833,0,0,4.5],[341.33,101.33,225.33,133,8.67,1833,0,0,4.5],[400,0,0,80,10.67,2100,0,0,22],[229.33,0,0,45,13.33,2271,0,0,22],[122.67,32,54.67,43,10.67,2289,0,0,22],[97.33,2.67,70.67,83,10.67,2329,0,0,22],[314.67,112,49.33,116,10.67,2025,0,0,22],[366.67,25.33,25.33,84,10.67,2083,0,0,22],[66.67,68,9.33,45,13.33,2357,0,0,22],[498.67,0,0,100,10.67,2001,0,0,22],[160,13.33,16,64,10.67,2311,0,0,22],[334.67,104,50.67,99,10.67,2011,0,0,22],[886.67,9.33,56,249,2.67,1549,0,0,22],[894.67,25.33,58.67,240,2.67,1521,0,0,22],[240.78,207.09,352.13,287,0,1700,0,0,22],[229.38,137.29,300,233,0,1833,0,0,22],[316,112.14,49,167,0,2025,0,0,22],[49.33,112,316,167,0,2025,0,0,22],[253.33,160,306.67,252,0,1947,0,0,22],[229.33,164,273.33,233,0,2000,0,0,22],[229.33,0,300,200,1.33,1967,0,0,22],[240,0,433.33,240,0,1833,0,0,22],[870,0,120,287,0,1510,0,0,4.5],[498.67,216,0,267,0,1785,0,0,4.5],[110.27,0,1156.4,443,0,1233,0,0,22],[168.53,14.53,397.33,203,0,1920,0,0,22],[0,0,1198.67,286.67,0,1301.33,0,0,22],[129.47,2.67,438,225.33,0,1857.33,0,0,22],[49.33,44,632,253.33,0,1773.33,0,0,22],[194.67,13.33,781.33,345.33,0,1512,0,0,22],[666.67,0,0,200,5.33,1833,0,0,22],[666.67,0,0,267,2.67,1833,0,0,22],[666.67,0,0,333,0,1833,0,0,22],[667,0,0,267,2.14,755,1037,1,22],[667,0,0,267,2.14,611,1176,1,22],[667,0,0,267,2.14,423,1356,1,22],[667,0,0,267,2.14,815,928,1,22],[201,173,293,167,3.56,611,1176,1,22],[201,173,293,167,4.63,611,1176,1,22],[455,159,53,200,2.85,611,1176,1,22],[887,9,55,285,1.43,516,993,1,22],[229,137,300,200,2.49,611,1176,1,22],[201,173,293,267,0,611,1176,1,22],[133,167,367,200,1.43,611,1176,1,22],[133,533,0,200,0.53,611,1176,1,22],[133,233,300,200,0.71,611,1176,1,22],[201,173,293,200,1.78,611,1176,1,22],[201,173,293,233,0.89,611,1176,1,22],[667,0,0,333,0,611,1176,1,22],[467,200,0,333,0,611,1176,1,22],[400,267,0,333,0,611,1176,1,22],[267,400,0,233,0,611,1176,1,22],[200,467,0,233,0,611,1176,1,22],[500,0,0,200,0.36,667,1282,1,22],[400,0,0,160,0.89,700,1347,1,22],[280,120,0,160,0.89,700,1347,1,22],[240,160,0,160,0.71,700,1347,1,22],[80,100,220,160,0.89,700,1347,1,22],[160,240,0,140,0.89,700,1347,1,22],[120,280,0,140,0.71,700,1347,1,22],[263,0,108,130,2.04,867,1129,2,22],[225,0,223,157,2.04,818,1073,2,22],[210,39,122,130,2.04,942,1054,2,22],[179,0,191,130,1.28,946,1051,2,22],[148,0,222,130,1.4,875,1121,2,22],[263,0,108,148,0.59,818,1129,2,22],[263,0,108,167,0,768,1129,2,22],[263,0,108,186,0,719,1129,2,22],[237,0,97,130,1.02,881,1147,2,22],[210,0,86,130,0.77,895,1166,2,22],[184,0,76,130,0,909,1184,2,22],[225,0,223,179,0,758,1073,2,22],[179,0,191,148,0.51,898,1051,2,22],[179,0,191,167,0,849,1051,2,22],[179,0,191,185,0,800,1051,2,22],[162,0,172,130,0.77,961,1068,2,22],[144,0,153,131,0.77,977,1085,2,22],[126,0,134,130,1.28,992,1103,2,22],[210,0,86,130,1.28,895,1166,2,22],[210,0,86,130,1.02,895,1166,2,10],[180,30,90,132,0.5,895,1166,2,22],[150,60,90,132,0.75,895,1166,2,22],[150,30,120,132,1.25,895,1166,2,22],[210,0,90,120,2,895,1166,2,22],[180,30,90,120,1.25,895,1166,2,22],[150,60,90,120,1,895,1166,2,22],[150,30,120,120,1.25,895,1166,2,22],[245,0,105,154,0.88,845,1101,2,22],[210,30,60,131.25,0.87,895,1166,2,22],[180,30,90,131.25,0.87,895,1166,2,22],[180,30,90,120,0.87,912,1179,2,22],[245,35,70,154,0.69,845,1101,2,22],[210,35,105,154,0.69,845,1101,2,22],[210,35,105,140,0.69,865,1117,2,22],[165,186,0,140,0,845,1101,2,22],[210,0,140,140,0.96,845,1101,2,22],[305,0,46,140,0.55,845,1101,2,22],[95,0,256,140,0.55,845,1101,2,22],[105,21,224,166,0,845,1101,2,22],[126,35,189,140,0.55,845,1101,2,22],[63,56,231,140,0.55,845,1101,2,22],[95,67,189,140,0.41,845,1101,2,22],[130,154,67,140,0,845,1101,2,22],[81,144,126,140,0,845,1101,2,22],[70,235,46,140,0,845,1101,2,22],[116,196,39,140,0,845,1101,2,22],[81,186,84,140,0,845,1101,2,22],[147,172,32,140,0,845,1101,2,22],[175,140,35,140,0,845,1101,2,22],[158,133,60,140,0,845,1101,2,22],[70,21,259,140,0.55,845,1101,2,22],[161,88,102,140,0,845,1101,2,22],[137,123,91,140,0,845,1101,2,22]],"gwp_predictions":[-319.06438877,-205.66472382999999,-288.38339755000004,-192.20565755,-265.50436062000006,-373.42515035,-359.10938442,-279.56959383000003,-236.27414412,-425.77167203000005,-396.19461943,-402.88816503000004,-434.04614863000006,-291.48909303000005,-405.47287685,-366.00896097000003,-331.87418524000003,-268.75043685,-197.23371749,-295.73841496,-282.39630364,-234.63412764000003,-353.87498536000004,-287.11879857,-358.82220084,-313.09664097,-258.03479313,-209.65551962,-199.43268614,-162.68599115,-231.7769089,-366.36349850000005,-331.71356337000003,-268.61264977,-197.71736212,-234.63412764000003,-354.4229545,-313.53929261,-345.97752302,-224.68162515000003,-140.03852188000002,-123.06890777,-286.99253282,-322.93423326999994,-103.29927178000001,-420.88048785,-165.96509247,-301.58333988000004,-696.6011233,-702.6471413300001,-224.98188224000003,-210.67795547,-256.2966781,-74.06646017000001,-230.51321020000003,-209.57587414,-212.84750415,-227.26112197,-681.263483,-394.13303183,-185.95835983,-169.90329739,-101.19428099,-143.63913687999997,-98.17598446999999,-220.57753442,-533.7676618099999,-527.49040685,-521.1521858299999,-521.11730908,-521.26262508,-521.44641308,-520.8509970800001,-200.91428432,-204.33943136000002,-371.2243892,-690.52141196,-218.34542528000003,-189.43646800000002,-148.40748696000006,-124.82548016,-142.29977312000005,-195.18931616000003,-192.31330208000003,-514.358211,-367.800411,-318.70354799999996,-221.32461100000003,-172.22774800000002,-388.98357492,-314.88757008000005,-226.95289007999997,-197.06513711999997,-92.78703007999998,-139.03461008,-109.14685711999998,-222.18318904000003,-203.41398804000005,-183.63111804000002,-162.75524728000002,-142.5832474,-217.71566059,-215.817038,-215.685607,-198.15409002,-175.66754977,-152.482535,-197.151382,-160.32458651000002,-158.664991,-158.542244,-146.41272177000002,-130.81970477,-116.77752228000003,-177.19571428,-176.41665002,-153.1332595,-131.79452975,-135.15147025,-179.81989900000002,-155.48476825,-132.647838,-135.25567825,-204.25262388000002,-174.47753087,-154.24844087000002,-154.39451187000003,-201.51477769000002,-177.91417269000002,-178.09592069,-136.36392300000003,-181.01330696000002,-243.93855155000003,-102.33492155,-105.808045,-120.97480055000001,-77.19259355,-97.76423941000002,-114.745974,-82.324707,-69.269196,-102.703496,-79.722471,-125.09388100000001,-145.86203700000002,-134.92757600000002,-84.08124455,-139.73859500000003,-121.386793],"cost_predictions":[-125.2167,-104.41839999999999,-98.6448,-92.6368,-95.5788,-114.6769,-108.5849,-104.2544,-100.7793,-113.1003,-104.04639999999999,-112.1103,-108.10640000000001,-107.1983,-136.9364,-133.8308,-131.67680000000001,-125.36040000000001,-104.37790000000001,-122.4913,-128.0688,-122.9488,-132.5353,-125.79489999999998,-129.7648,-128.10680000000002,-115.0819,-97.0728,-88.9393,-95.5796,-113.19449999999999,-133.9495,-131.68290000000002,-125.3227,-104.42330000000001,-122.9488,-132.6695,-128.2285,-122.17000000000002,-113.0196,-98.7967,-96.90270000000001,-119.4221,-121.1313,-98.7801,-132.0704,-99.5312,-121.3087,-151.3016,-152.5639,-103.4429,-97.14320000000001,-87.64959999999999,-79.6736,-103.84389999999999,-99.14529999999999,-98.2496,-104.93969999999999,-145.974,-104.71440000000001,-142.8544,-95.37049999999999,-134.48024,-92.66046,-100.53286,-125.14395999999999,-133.0504,-125.2044,-117.3264,-117.64899999999999,-116.854,-115.794,-117.214,-98.28399999999999,-101.494,-104.54,-141.82500000000002,-97.69,-87.804,-90.21999999999998,-69.13,-84.67,-93.00999999999999,-90.406,-110.56599999999999,-94.56599999999999,-89.206,-78.366,-73.006,-94.05,-85.195,-75.595,-71.855,-70.595,-65.955,-62.215,-81.935,-85.959,-78.77,-77.45500000000001,-76.515,-76.641,-73.909,-72.967,-75.315,-70.9,-65.12,-78.68299999999999,-74.221,-71.749,-70.805,-72.72999999999999,-69.437,-67.66499999999999,-72.43,-71.65,-68.054,-66.404,-69.404,-74.93,-70.28,-67.13,-69.38,-75.21300000000001,-70.0625,-69.16250000000001,-69.67500000000001,-72.893,-71.843,-72.455,-60.935,-74.375,-76.08500000000001,-69.785,-67.347,-68.875,-65.935,-66.015,-61.485,-60.515,-55.635,-58.965,-58.41499999999999,-61.095,-63.445,-63.375,-67.895,-65.715,-63.245],"strength_predictions":{"1":[5365.830232239353,3279.751463366221,1553.407250338022,2705.7985737114327,2705.657393361481,5712.242443641757,3459.280435215541,1378.4452925207165,3281.8190601675265,3320.406001447993,3961.545477158489,2856.564486237895,4230.2296661641,2319.6863492786833,6813.415708089774,6157.811194045705,5587.624129679254,4533.825578930711,2970.0542493443522,4791.795796506233,4780.8873126673825,4047.2235958700016,5898.653308181994,4764.864567179409,5602.9014576386535,5131.73049495549,3279.167068015116,2232.162427107215,2412.4971878638585,1383.4791126591144,4166.213875358131,2089.5565201117242,1445.553816034554,607.0055422935554,-114.96013494473715,346.4124657644469,1811.1054023776155,1108.8544793936871,2822.4592079322274,375.76225733269416,181.97148074846584,-50.377288673860775,2962.846739837796,2808.737830861485,-217.33789069490064,4942.252006923559,-6.214939278147506,3473.458824913028,7290.8726519928505,7578.131505189976,1123.9723745956724,1538.7262256813044,2346.45234037977,-55.38004932860585,1477.0495643085394,1386.741884939253,1513.2571880024225,1550.6649970726312,3633.632311823135,925.3928272304711,462.97069344497186,1055.0976030462214,-814.3829113094229,478.9703888202192,125.71636816999671,708.9763643451331,5451.1297574079845,4042.989551429308,1924.9512339839646,4393.704845250686,4419.7758089970075,4458.459762220745,4431.05672586116,1647.6696065687288,1791.484567617563,4774.274375190423,5844.013247576236,1234.8542565064315,240.70024704671837,317.83486720277256,-249.12781599040065,15.109719939792267,852.8152327323027,348.14945795863315,1867.8638383127031,751.2467779591971,387.1000628922217,476.6874062242752,-74.82352597930235,4312.955874723907,4375.337955267742,2262.319280145687,1469.8011138311747,152.4829211038235,465.16315672784503,-393.69976434982584,3520.7195456741238,2623.8513183071213,2442.4911096309124,2307.4060022513636,2057.5753019657345,2544.274622649296,1984.4818750987279,1479.152534600163,2684.4627990432464,2005.8643256098192,1356.3674373235413,1697.4362799271346,1574.0361460542128,1250.727464818876,821.9957354376833,1740.4287933101095,1274.3478300756033,1033.305767737298,2207.647681152027,1104.8219476015122,1236.9572727373238,872.8686014173526,1284.0264351192868,2751.9000548777904,1888.9602771918378,1306.9773156456456,1623.1721394063366,2156.511597741344,1709.8673473408621,1417.6020646247578,1726.1270326640142,1686.2654997072339,1323.6919401585305,1690.0579093914462,1023.3626989223704,2195.5639494448506,3157.6248301152846,902.5205148190215,532.4187196606587,983.1826414235385,343.7397551099897,545.5182357665597,828.3969033994896,542.516018131131,271.99703022339486,689.2575152156858,447.8594376024571,916.5103807778604,1116.1086102678348,1025.4972104982203,543.6129551913194,1144.9622921517164,924.406552072337],"28":[10371.462439132903,7294.350632086886,6349.947490165382,6105.026881802934,7092.450279611604,9175.732793981066,7077.350927135168,6023.735312692938,8430.042134202395,6687.779897738867,7481.609734366835,6325.740608112035,7471.606853373321,7118.477414445179,10319.43533356106,10286.678740584708,10454.816886603101,10486.493637146737,8340.698778472783,10428.678315655547,10747.384055659648,10061.720955260409,10303.02452005315,10338.631785667481,9935.445456242862,10440.872843649653,8436.1790709717,7858.020366674749,5957.710944917671,6191.641742904476,10286.689409442946,9121.387282058438,9095.186541192139,8751.43327609557,6347.461448249026,8288.050551430422,9054.846151278743,8885.807032252429,5181.505179562917,1549.591502472411,1398.3714460127012,951.4523716633197,7022.418270058966,5641.443391585488,522.5134468228656,7729.3389121421815,892.4476252386781,7483.051792754931,9166.106708742615,9561.41748671867,6927.294442972721,7329.757933739018,5973.261422077587,3607.2074923414184,7159.648841783901,6563.845895566325,6722.605849243859,7276.491689772433,7548.3829405412735,6394.182473356236,3935.447596996779,6573.217662053757,3439.4162218700762,5849.812883605053,5235.455312680298,6971.446388330368,8404.900674129996,6999.8672015586035,5715.835783548477,8722.752179223138,8829.55452062337,8977.476473680352,8728.59218781564,14571.473459799208,14909.90615395165,11970.062959877303,9326.066576417266,12248.834911103757,7830.817981650601,11076.858110123787,3706.27506681745,10201.037130428222,12137.733646351891,9795.539934183178,5514.946181097561,5533.528089592993,6314.60795885985,8091.181624321873,5695.118881549858,8444.037028308354,9372.19156860723,9992.725870927126,9690.282821514595,7888.463893244387,7975.83354741337,5801.080418444699,8948.928281239445,8789.171300552585,8165.539959237473,7878.583562112259,7697.095290855898,6984.6691733031885,6069.539772190577,5334.670792575736,7426.975481497405,6271.011511689906,5151.932837232879,6539.695353309688,6340.949826341178,5635.717956892671,4980.104303799104,6633.7627891400625,5716.111330685769,5263.315899747745,6730.807049851109,5588.266868989923,5402.334844376607,5112.588640189435,5995.041705007385,7806.6351818032945,6782.6166694517,5978.044497199474,6613.584550260367,6516.670346822985,5963.517830224934,5852.861612409123,6394.418182914981,5814.384848622276,5699.996290225129,6345.673764267133,3956.744506722203,7136.33222915939,7138.905133946712,5363.6351663265805,4394.727806656209,5633.690493687285,4452.27325723804,4776.088141342549,4129.9602679680565,3891.645930967066,2774.876288899741,3540.654021103387,3377.133156909427,3995.6524925173353,4538.678848659811,4576.750867910971,4770.093936797031,5260.271010627603,4622.529286944958]},"pareto_mask":[false,false,false,false,false,false,false,false,false,false,false,false,false,false,true,false,false,false,false,false,false,false,false,false,false,false,false,false,false,false,false,false,false,false,false,false,false,false,false,false,false,false,false,false,false,false,false,false,false,true,false,false,false,false,false,false,false,false,false,false,false,false,false,false,false,false,false,false,false,false,false,false,false,false,true,true,false,true,false,false,false,false,false,false,false,false,false,false,false,false,false,false,false,false,false,false,false,false,false,false,false,false,false,false,false,false,false,false,false,false,false,false,false,false,false,false,false,false,false,false,false,false,false,false,false,false,false,false,false,false,false,false,false,false,false,false,false,false,false,false,false,false,false,false,false,false,false,false,false],"slider_bounds":{"Cement (kg/m3)":{"min":0,"max":894.67},"Fly Ash (kg/m3)":{"min":0,"max":533},"Slag (kg/m3)":{"min":0,"max":1198.67},"Water (kg/m3)":{"min":43,"max":443},"HRWR (kg/m3)":{"min":0,"max":13.33},"Fine Aggregate (kg/m3)":{"min":423,"max":2357},"Coarse Aggregates (kg/m3)":{"min":0,"max":1356},"Material Source":{"min":0,"max":2},"Temp (C)":{"min":4.5,"max":22}},"n_compositions":149,"observations":{"0":[[1,5000],[3,7235],[5,7318],[28,10290]],"1":[[1,3440],[3,4887],[5,4897],[28,6222]],"2":[[1,1506],[3,2918],[5,3637],[28,6276]],"3":[[1,3115],[3,4280],[5,4308],[28,4433]],"4":[[1,2905],[3,4314],[5,4429],[28,7897]],"5":[[1,6279],[3,7302],[5,7369],[28,9029]],"6":[[1,3411],[3,5008],[5,5308],[28,6647]],"7":[[1,1659],[3,2894],[5,3724],[28,5786]],"8":[[1,3532],[3,5189],[5,5568],[28,8685]],"9":[[1,3274],[3,4434],[5,4708],[28,6675]],"10":[[1,4106],[3,5082],[5,5666],[28,7348]],"11":[[1,3060],[3,4137],[5,4673],[28,6424]],"12":[[1,4402],[3,5673],[5,6101],[28,7660]],"13":[[1,2298],[3,4157],[5,5127],[28,7434]],"14":[[1,7571],[3,9343],[5,9431],[28,10801]],"15":[[1,6049],[3,7685],[5,7697],[28,10182]],"16":[[1,6368],[3,8846],[5,10335],[28,10350]],"17":[[1,4993],[3,7521],[5,8154],[28,11199]],"18":[[1,3105],[3,4466],[5,5439],[28,8588]],"19":[[1,5776],[3,7819],[5,9212],[28,11900]],"20":[[1,4516],[3,7936],[5,8278],[28,10043]],"21":[[1,3768],[3,6199],[5,8219],[28,9226]],"22":[[1,5654],[3,7804],[5,8942],[28,9696]],"23":[[1,4873],[3,7520],[5,7955],[28,10305]],"24":[[1,5242],[3,6858],[5,8582],[28,9224]],"25":[[1,4939],[3,7249],[5,7678],[28,10569]],"26":[[1,3003],[3,4948],[5,5823],[28,7950]],"27":[[1,2174],[3,4071],[28,8599]],"28":[[1,2045],[5,4969],[28,6145]],"29":[[1,1454],[3,2228],[5,3440],[28,6521]],"30":[[1,3424],[3,6723],[5,8100],[28,11357]],"31":[[1,2078],[3,5980],[5,6140],[28,10044]],"32":[[1,1197],[3,4473],[5,6288],[28,8916]],"33":[[1,486],[3,3074],[5,4322],[28,8398]],"34":[[1,224],[3,2065],[5,3096],[28,5738]],"35":[[1,104],[3,3794],[5,4829],[28,9066]],"36":[[1,1192],[3,5302],[5,6924],[28,8407]],"37":[[1,855],[3,4560],[5,5803],[28,8905]],"38":[[1,2504],[3,3270],[5,3661],[28,3779]],"39":[[1,149],[3,1280],[5,1326],[28,1422]],"40":[[1,171],[3,762],[5,766],[28,1209]],"41":[[1,86],[3,433],[5,537],[28,1022]],"42":[[1,2651],[3,4229],[5,5148],[28,6866]],"43":[[1,2954],[3,4046],[5,4858],[28,6088]],"44":[[3,99],[5,269],[28,529]],"45":[[1,5187],[3,6744],[5,7423],[28,8455]],"46":[[1,79],[3,605],[5,636],[28,845]],"47":[[1,3819],[3,5485],[5,6558],[28,8446]],"48":[[1,7864],[3,7972],[5,8025],[28,8235]],"49":[[1,7638],[3,8435],[5,8443],[28,10448]],"50":[[1,1319],[3,2355],[5,3256],[28,7027]],"51":[[1,1518],[3,2861],[5,4078],[28,7662]],"52":[[1,2391],[3,3450],[5,4121],[28,6011]],"53":[[1,180],[3,436],[5,800],[28,3668]],"54":[[1,1355],[3,2774],[5,3901],[28,6594]],"55":[[1,1180],[3,2586],[5,3563],[28,6799]],"56":[[1,1453],[3,2952],[5,3926],[28,6903]],"57":[[1,1324],[3,3254],[5,4099],[28,6888]],"58":[[1,3283],[3,6102],[5,6449]],"59":[[1,528],[3,3109],[5,3955]],"60":[[1,286],[3,2106],[5,3417],[28,3417]],"61":[[1,1014],[3,2577],[5,3664],[28,6556]],"62":[[3,281],[5,898],[28,3574]],"63":[[1,611],[3,1910],[5,3631],[28,5952]],"64":[[1,210],[3,1505],[5,2850],[28,5012]],"65":[[1,642],[3,2505],[5,3688],[28,7371]],"66":[[1,5070],[3,6367],[5,7115],[28,8192]],"67":[[1,4039],[3,5538],[5,5600],[28,7076]],"68":[[1,1757],[3,2830],[5,3680],[28,5884]],"69":[[1,2961],[3,4858],[5,5776],[14,6150],[28,7408]],"70":[[1,4897],[3,6811],[5,7441],[14,8363],[28,9491]],"71":[[1,4447],[3,6216],[5,6895],[14,8576],[28,9351]],"72":[[1,5257],[3,6790],[5,7687],[14,9006],[28,9490]],"73":[[1,901],[3,5626],[5,8189],[14,12595],[28,14924]],"74":[[1,1809],[3,6040],[5,8588],[14,13530],[28,16029]],"75":[[1,5229],[3,7581],[5,8509],[14,10850],[28,11848]],"76":[[1,5928],[3,7519],[5,7786],[14,8523],[28,9265]],"77":[[1,1022],[3,3783],[5,6184],[14,9942],[28,11548]],"78":[[1,413],[3,2776],[5,3569],[14,5875],[28,8025]],"79":[[1,364],[3,3266],[5,5192],[14,9264],[28,11238]],"80":[[1,133],[3,133],[5,174],[14,2344],[28,3410]],"81":[[1,154],[3,2341],[5,3844],[14,7750],[28,10747]],"82":[[1,649],[3,5143],[5,6757],[14,10156],[28,11648]],"83":[[1,670],[3,2717],[5,5089],[14,7979],[28,9431]],"84":[[1,1825],[3,2801],[5,4243],[14,5213],[28,5086]],"85":[[1,818],[3,1751],[5,2044],[14,4474],[28,5317]],"86":[[1,466],[3,1567],[5,3214],[14,4583],[28,6683]],"87":[[1,207],[3,2261],[5,3968],[14,6928],[28,8488]],"88":[[1,84],[3,585],[5,1749],[14,4622],[28,5490]],"89":[[1,4477],[3,6106],[5,6668],[14,7879],[28,8242]],"90":[[1,4296],[3,6831],[5,7726],[14,8509],[28,9624]],"91":[[1,1984],[3,5459],[5,7286],[14,8023],[28,10040]],"92":[[1,897],[3,4935],[5,6453],[14,9023],[28,10380]],"93":[[1,645],[3,2187],[5,3247],[14,6322],[28,7993]],"94":[[1,181],[3,2950],[5,5049],[14,7410],[28,7450]],"95":[[1,85],[3,791],[5,1895],[14,4374],[28,5235]],"96":[[1,4004],[3,6143],[5,6976],[14,8448],[28,9344]],"97":[[1,2178],[3,5151],[5,5897],[14,7450],[28,8866]],"98":[[1,2015],[3,4780],[5,5485],[14,7276],[28,8372]],"99":[[1,2633],[3,4758],[5,5240],[14,7102],[28,8256]],"100":[[1,1668],[3,4345],[5,5761],[14,6692],[28,7784]],"101":[[1,2299],[3,3693],[5,4632],[14,5885],[28,6757]],"102":[[1,1810],[3,3246],[5,4061],[14,5763],[28,6295]],"103":[[1,1220],[3,2839],[5,3420],[14,4495],[28,4631]],"104":[[1,2339],[3,4365],[5,5144],[14,6626],[28,7563]],"105":[[1,2154],[3,3646],[5,4247],[14,5895],[28,6926]],"106":[[1,1128],[3,2488],[5,3052],[14,4655],[28,5235]],"107":[[1,1477],[3,3227],[5,3943],[14,5834],[28,6659]],"108":[[1,2038],[3,3592],[5,4398],[14,5757],[28,6766]],"109":[[1,1515],[3,2998],[5,3489],[14,5561],[28,6229]],"110":[[1,870],[3,2009],[5,2763],[14,4372],[28,4906]],"111":[[1,1277],[3,2901],[5,3793],[14,5092],[28,5650]],"112":[[1,1559],[3,2997],[5,3992],[14,5741],[28,6259]],"113":[[1,710],[3,2009],[5,2926],[14,4455],[28,5021]],"114":[[1,2253],[3,3291],[5,4182],[14,5250],[28,5991]],"115":[[1,1599],[3,2203],[5,3017],[14,4510],[28,5522]],"116":[[1,1388],[3,2669],[5,3411],[14,4969],[28,5370]],"117":[[1,1038],[3,2414],[5,2999],[14,4921],[28,5137]],"118":[[1,1168],[3,3209],[5,4017],[14,5528],[28,6162]],"119":[[1,2973],[3,4867],[5,5982],[14,7546],[28,8242]],"120":[[1,1634],[3,3244],[5,4208],[14,6282],[28,6559]],"121":[[1,1126],[3,2632],[5,3552],[14,5107],[28,5680]],"122":[[1,1675],[3,3610],[5,4781],[14,6695],[28,7112]],"123":[[1,2829],[3,4073],[5,4631],[14,5868],[28,6687]],"124":[[1,1575],[3,3040],[5,3353],[14,4776],[28,5968]],"125":[[1,1882],[3,2506],[5,3067],[14,4422],[28,5490]],"126":[[1,1460],[3,3115],[5,4107],[14,5449],[28,6425]],"127":[[1,1593],[3,2891],[5,3531],[14,4790],[28,5679]],"128":[[1,1246],[3,2669],[5,3424],[14,4800],[28,5881]],"129":[[1,1394],[3,2428],[5,3462],[14,5466],[28,5929]],"130":[[1,904],[3,1874],[5,2158],[14,2872],[28,3810]],"131":[[1,2027],[3,3481],[5,4468],[14,5648],[28,6457]],"132":[[1,3391],[3,4920],[5,5275],[14,6854],[28,7137]],"133":[[1,838],[3,2225],[5,3020],[14,4505],[28,4902]],"134":[[1,611],[3,1624],[5,2269],[14,3470],[28,4064]],"135":[[1,1178],[3,2465],[5,3198],[14,4906],[28,5749]],"136":[[1,464],[3,1605],[5,2414],[14,3579],[28,4293]],"137":[[1,709],[3,1767],[5,2570],[14,3774],[28,4985]],"138":[[1,502],[3,943],[5,1365],[14,2360],[28,3349]],"139":[[1,507],[3,1216],[5,1938],[14,3065],[28,3722]],"140":[[1,330],[3,646],[5,974],[14,2008],[28,2649]],"141":[[1,786],[3,1216],[5,1642],[14,2908],[28,3683]],"142":[[1,519],[3,948],[5,1405],[14,2997],[28,3742]],"143":[[1,1100],[3,1583],[5,2073],[14,3243],[28,4067]],"144":[[1,1355],[3,1931],[5,2561],[14,3772],[28,4420]],"145":[[1,1421],[3,2207],[5,2633],[14,4119],[28,4891]],"146":[[1,360],[3,1918],[5,2969],[14,4002],[28,4748]],"147":[[1,1068],[3,2398],[5,3126],[14,4690],[28,5000]],"148":[[1,780],[3,1850],[5,2552],[14,4072],[28,5079]]}}

File: docs/model/gwp.json
{"coefficients": {"0": {"means": [-0.756749, -0.010465, -0.073309, -0.029849, -3.111706, -0.003661, -0.0, 0.0], "variances": [0.000120209296, 0.000256096009, 9.348956100000001e-05, 0.0014322440249999997, 0.26372641284899995, 1.1370384e-05, 0.0, 0.0]}, "1": {"means": [-0.761822, -0.029033, -0.08536, 0.00082, -3.201072, -0.002879, -0.004028, 0.0], "variances": [4.225e-07, 3.22624e-07, 3.6120099999999995e-07, 2.474329e-06, 0.0030146688360000004, 2.5e-07, 7.1289e-08, 0.0]}, "2": {"means": [-0.769287, -0.033026, -0.094984, 0.008684, -2.996401, 0.000685, -0.004617, 0.0], "variances": [7.765134400000001e-05, 4.6785599999999995e-05, 6.345715600000001e-05, 0.0005624486560000001, 0.306825150724, 1.6662723999999998e-05, 1.4182755999999999e-05, 0.0]}}, "class_dim": 7, "column_names": ["Cement (kg/m3)", "Fly Ash (kg/m3)", "Slag (kg/m3)", "Water (kg/m3)", "HRWR (kg/m3)", "Fine Aggregate (kg/m3)", "Coarse Aggregates (kg/m3)", "Material Source", "Temp (C)"]}

File: docs/model/mix_analyses.json (part 1 of 2)
{
 "0": "**M1** — **Material Source A** (Set 1): Amrize 1L cement, Class C fly ash, Grade 100 slag, masonry sand, no coarse aggregate. Built on 667 kg/m3 of binder with 47% replaced by 47 kg/m3 fly ash and 267 kg/m3 slag, at a water-binder ratio of 0.210 with 6.67 kg/m3 of superplasticizer and 1833 kg/m3 fine aggregate only. The standout of the early constant-binder mortars. Slag carries most of the replacement, and the low water demand is bought with superplasticizer rather than cement. Slag's latent hydraulic reaction densifies the pore structure without the carbon of clinker, so this mix reaches the 10,000 psi class on a binder that is nearly half supplementary. A good template for how this dataset achieves low-carbon, high-strength mortar.",
 "1": "**M2** — **Material Source A** (Set 1): Amrize 1L cement, Class C fly ash, Grade 100 slag, masonry sand, no coarse aggregate. Built on 667 kg/m3 of binder with 68% replaced by 220 kg/m3 fly ash and 232 kg/m3 slag, at a water-binder ratio of 0.238 with 4.00 kg/m3 of superplasticizer and 1833 kg/m3 fine aggregate only. A balanced fly-ash-plus-slag blend at high replacement. Strength lands well below M1 despite a similar water-binder ratio, which is the recurring penalty for pushing Class C fly ash past about half the binder: the pozzolanic reaction is slower and contributes less at 28 days than slag's latent hydraulic reaction.",
 "2": "**M3** — **Material Source A** (Set 1): Amrize 1L cement, Class C fly ash, Grade 100 slag, masonry sand, no coarse aggregate. Built on 667 kg/m3 of binder with 48% replaced by 179 kg/m3 fly ash and 144 kg/m3 slag, at a water-binder ratio of 0.449 with no superplasticizer and 1833 kg/m3 fine aggregate only. High water content with no superplasticizer. The resulting capillary porosity, not the replacement level, is what limits this mix. Compare with M1 at the same binder and a similar replacement level but far less water.",
 "3": "**M4** — **Material Source A** (Set 1): Amrize 1L cement, Class C fly ash, Grade 100 slag, masonry sand, no coarse aggregate. Built on 667 kg/m3 of binder with 68% replaced by 215 kg/m3 fly ash and 240 kg/m3 slag, at a water-binder ratio of 0.263 with no superplasticizer and 1833 kg/m3 fine aggregate only. High replacement combined with no superplasticizer. This is the weakest outcome among the early constant-binder mortars and the clearest illustration that aggressive SCM substitution needs chemical admixture support to be viable.",
 "4": "**M5** — **Material Source A** (Set 1): Amrize 1L cement, Class C fly ash, Grade 100 slag, masonry sand, no coarse aggregate. Built on 667 kg/m3 of binder with 52% replaced by 221 kg/m3 fly ash and 128 kg/m3 slag, at a water-binder ratio of 0.349 with no superplasticizer and 1833 kg/m3 fine aggregate only. A fly-ash-leaning blend at moderate water content. Performs respectably, but the measured 28-day strength sits below slag-leaning mixes at comparable replacement, again favouring slag for this dataset.",
 "5": "**M6** — **Material Source A** (Set 1): Amrize 1L cement, Class C fly ash, Grade 100 slag, masonry sand, no coarse aggregate. Built on 667 kg/m3 of binder with 32% replaced by 159 kg/m3 fly ash and 53 kg/m3 slag, at a water-binder ratio of 0.233 with 4.00 kg/m3 of superplasticizer and 1833 kg/m3 fine aggregate only. Cement-rich with modest replacement and low water. Develops strength very quickly, reaching most of its 28-day value within a day. The trade is carbon: embodied GWP is among the higher values in the mortar set.",
 "6": "**M7** — **Material Source A** (Set 1): Amrize 1L cement, Class C fly ash, Grade 100 slag, masonry sand, no coarse aggregate. Built on 667 kg/m3 of binder with 35% replaced by 33 kg/m3 fly ash and 197 kg/m3 slag, at a water-binder ratio of 0.384 with no superplasticizer and 1833 kg/m3 fine aggregate only. A slag blend held back by high water content. Middling strength at relatively high embodied carbon, since the cement fraction stays large.",
 "7": "**M8** — **Material Source A** (Set 1): Amrize 1L cement, Class C fly ash, Grade 100 slag, masonry sand, no coarse aggregate. Built on 667 kg/m3 of binder with 52% replaced by 52 kg/m3 fly ash and 296 kg/m3 slag, at a water-binder ratio of 0.475 with no superplasticizer and 1833 kg/m3 fine aggregate only. The highest water-binder ratio in the early series. Strength is limited by paste porosity rather than by binder chemistry; the substantial slag content cannot compensate for the excess mixing water.",
 "8": "**M9** — **Material Source A** (Set 1): Amrize 1L cement, Class C fly ash, Grade 100 slag, masonry sand, no coarse aggregate. Built on 667 kg/m3 of binder with 60% replaced by 164 kg/m3 fly ash and 237 kg/m3 slag, at a water-binder ratio of 0.278 with 1.33 kg/m3 of superplasticizer and 1833 kg/m3 fine aggregate only. An efficient point in the early series: high replacement, moderate water, only a token superplasticizer dose, and strong 28-day performance at low embodied carbon. One of the better carbon-to-strength trades among the no-to-low-admixture mortars.",
 "9": "**M10** — **Material Source A** (Set 1): Amrize 1L cement, Class C fly ash, Grade 100 slag, masonry sand, no coarse aggregate. Built on 667 kg/m3 of binder with 21% replaced by 137 kg/m3 slag, at a water-binder ratio of 0.414 with no superplasticizer and 1833 kg/m3 fine aggregate only. Slag-only replacement at a modest level, with high water. Useful as a single-SCM reference point against the blended mixes.",
 "10": "**M11** — **Material Source A** (Set 1): Amrize 1L cement, Class C fly ash, Grade 100 slag, masonry sand, no coarse aggregate. Built on 667 kg/m3 of binder with 25% replaced by 164 kg/m3 fly ash, at a water-binder ratio of 0.355 with no superplasticizer and 1833 kg/m3 fine aggregate only. Fly-ash-only replacement at a modest level. Pairs with M10 to isolate fly ash against slag at similar replacement; the two land close together at 28 days, with the difference showing up mainly in early-age strength.",
 "11": "**M12** — **Material Source A** (Set 1): Amrize 1L cement, Class C fly ash, Grade 100 slag, masonry sand, no coarse aggregate. Built on 667 kg/m3 of binder with 26% replaced by 171 kg/m3 slag, at a water-binder ratio of 0.446 with no superplasticizer and 1833 kg/m3 fine aggregate only. Slag-only at high water content. The high water-binder ratio dominates the outcome and pulls strength below what the binder alone would support.",
 "12": "**M13** — **Material Source A** (Set 1): Amrize 1L cement, Class C fly ash, Grade 100 slag, masonry sand, no coarse aggregate. Built on 667 kg/m3 of binder with 17% replaced by 113 kg/m3 fly ash, at a water-binder ratio of 0.352 with no superplasticizer and 1833 kg/m3 fine aggregate only. The lowest replacement level in the early series, essentially a cement-dominant control. Its value in the dataset is as a high-carbon anchor point against which the blended mixes are judged.",
 "13": "**M14** — **Material Source A** (Set 1): Amrize 1L cement, Class C fly ash, Grade 100 slag, masonry sand, no coarse aggregate. Built on 667 kg/m3 of binder with 50% replaced by 333 kg/m3 slag, at a water-binder ratio of 0.398 with no superplasticizer and 1833 kg/m3 fine aggregate only. A half-slag binder at high water. A clean single-variable companion to M8, which pushes water higher still at similar replacement.",
 "14": "**M15** — **Material Source A** (Set 1): Amrize 1L cement, Class C fly ash, Grade 100 slag, masonry sand, no coarse aggregate. Built on 667 kg/m3 of binder with 30% replaced by 200 kg/m3 slag, at a water-binder ratio of 0.200 with 8.67 kg/m3 of superplasticizer and 1833 kg/m3 fine aggregate only. The opening point of the low-water, superplasticized mortar series. A heavy superplasticizer dose buys an extremely low water-binder ratio, producing a dense matrix and one of the highest measured strengths in the mortar set. Sits on the strength-carbon Pareto frontier.",
 "15": "**M16** — **Material Source A** (Set 1): Amrize 1L cement, Class C fly ash, Grade 100 slag, masonry sand, no coarse aggregate. Built on 667 kg/m3 of binder with 38% replaced by 29 kg/m3 fly ash and 226 kg/m3 slag, at a water-binder ratio of 0.200 with 8.67 kg/m3 of superplasticizer and 1833 kg/m3 fine aggregate only. Same low-water, high-admixture recipe as M15 with a small amount of cement traded for fly ash. Strength is essentially unchanged while embodied carbon drops, which is exactly the substitution this dataset is exploring.",
 "16": "**M17** — **Material Source A** (Set 1): Amrize 1L cement, Class C fly ash, Grade 100 slag, masonry sand, no coarse aggregate. Built on 667 kg/m3 of binder with 46% replaced by 43 kg/m3 fly ash and 261 kg/m3 slag, at a water-binder ratio of 0.200 with 8.67 kg/m3 of superplasticizer and 1833 kg/m3 fine aggregate only. Continues the M15-M18 replacement ladder. Strength holds steady as clinker is progressively removed, demonstrating that at very low water-binder ratio the binder has strength headroom to spare.",
 "17": "**M18** — **Material Source A** (Set 1): Amrize 1L cement, Class C fly ash, Grade 100 slag, masonry sand, no coarse aggregate. Built on 667 kg/m3 of binder with 58% replaced by 118 kg/m3 fly ash and 271 kg/m3 slag, at a water-binder ratio of 0.200 with 8.67 kg/m3 of superplasticizer and 1833 kg/m3 fine aggregate only. The most aggressive replacement in the M15-M18 ladder, and it is the strongest of the four. This is the key result of the series: at a very low water-binder ratio, replacing more than half the cement with fly ash and slag costs nothing in 28-day strength while cutting embodied carbon substantially.",
 "18": "**M19** — **Material Source A** (Set 1): Amrize 1L cement, Class C fly ash, Grade 100 slag, masonry sand, no coarse aggregate. Built on 667 kg/m3 of binder with 70% replaced by 173 kg/m3 fly ash and 293 kg/m3 slag, at a water-binder ratio of 0.251 with 3.33 kg/m3 of superplasticizer and 1833 kg/m3 fine aggregate only. Very high replacement with a reduced superplasticizer dose and correspondingly higher water. Strength falls off relative to the fully-superplasticized members of the series, marking the practical limit of replacement once water is no longer tightly controlled.",
 "19": "**M20** — **Material Source A** (Set 1): Amrize 1L cement, Class C fly ash, Grade 100 slag, masonry sand, no coarse aggregate. Built on 667 kg/m3 of binder with 52% replaced by 83 kg/m3 fly ash and 262 kg/m3 slag, at a water-binder ratio of 0.224 with 6.67 kg/m3 of superplasticizer and 1833 kg/m3 fine aggregate only. The strongest mortar measured in the dataset. Roughly half the binder is supplementary, water is very low, and the superplasticizer dose is generous. Demonstrates that peak mortar strength here does not require a cement-dominant binder.",
 "20": "**M21** — **Material Source A** (Set 1): Amrize 1L cement, Class C fly ash, Grade 100 slag, masonry sand, no coarse aggregate. Built on 667 kg/m3 of binder with 56% replaced by 73 kg/m3 fly ash and 300 kg/m3 slag, at a water-binder ratio of 0.200 with 8.67 kg/m3 of superplasticizer and 1833 kg/m3 fine aggregate only. Slag-dominant at high replacement and minimum water. Strong and notably low-carbon for its strength class.",
 "21": "**M22** — **Material Source A** (Set 1): Amrize 1L cement, Class C fly ash, Grade 100 slag, masonry sand, no coarse aggregate. Built on 667 kg/m3 of binder with 66% replaced by 137 kg/m3 fly ash and 300 kg/m3 slag, at a water-binder ratio of 0.200 with 8.67 kg/m3 of superplasticizer and 1833 kg/m3 fine aggregate only. Pushes replacement higher than M21 at the same water and admixture. Strength gives up a few hundred psi while carbon falls further, a favourable trade for most structural applications.",
 "22": "**M23** — **Material Source A** (Set 1): Amrize 1L cement, Class C fly ash, Grade 100 slag, masonry sand, no coarse aggregate. Built on 667 kg/m3 of binder with 41% replaced by 45 kg/m3 fly ash and 226 kg/m3 slag, at a water-binder ratio of 0.200 with 8.67 kg/m3 of superplasticizer and 1833 kg/m3 fine aggregate only. A moderate-replacement member of the low-water series. Fits the series trend closely and is unremarkable except as a fill-in point on the replacement axis.",
 "23": "**M24** — **Material Source A** (Set 1): Amrize 1L cement, Class C fly ash, Grade 100 slag, masonry sand, no coarse aggregate. Built on 667 kg/m3 of binder with 54% replaced by 126 kg/m3 fly ash and 236 kg/m3 slag, at a water-binder ratio of 0.200 with 8.67 kg/m3 of superplasticizer and 1833 kg/m3 fine aggregate only. Balanced fly ash and slag at moderate-to-high replacement, minimum water. A well-rounded point: near the top of the strength range at meaningfully reduced carbon.",
 "24": "**M25** — **Material Source A** (Set 1): Amrize 1L cement, Class C fly ash, Grade 100 slag, masonry sand, no coarse aggregate. Built on 667 kg/m3 of binder with 39% replaced by 109 kg/m3 fly ash and 150 kg/m3 slag, at a water-binder ratio of 0.208 with 8.67 kg/m3 of superplasticizer and 1833 kg/m3 fine aggregate only. Slightly more water and less slag than its neighbours in the series. The small strength deficit relative to M24 and M26 tracks the reduced slag content more than the marginal water increase.",
 "25": "**M26** — **Material Source A** (Set 1): Amrize 1L cement, Class C fly ash, Grade 100 slag, masonry sand, no coarse aggregate. Built on 667 kg/m3 of binder with 49% replaced by 101 kg/m3 fly ash and 225 kg/m3 slag, at a water-binder ratio of 0.200 with 8.67 kg/m3 of superplasticizer and 1833 kg/m3 fine aggregate only. Close to the series optimum. Roughly half the binder is supplementary, water is at the series minimum, and 28-day strength is near the top of the mortar range.",
 "26": "**M27** — **Material Source A** (Set 1): Amrize 1L cement, Class C fly ash, Grade 100 slag, masonry sand, no coarse aggregate. Built on 534 kg/m3 of binder with 49% replaced by 81 kg/m3 fly ash and 180 kg/m3 slag, at a water-binder ratio of 0.249 with 8.67 kg/m3 of superplasticizer and 1833 kg/m3 fine aggregate only. Same binder chemistry as the low-water series but with the sand content cut sharply, raising the paste fraction. Strength drops well below the full-aggregate members, showing that this series was aggregate-optimised and does not simply improve with more paste.",
 "27": "**M28** — **Material Source A** (Set 1): Amrize 1L cement, Class C fly ash, Grade 100 slag, masonry sand, no coarse aggregate. Built on 667 kg/m3 of binder with 66% replaced by 137 kg/m3 fly ash and 300 kg/m3 slag, at a water-binder ratio of 0.300 with no superplasticizer and 1833 kg/m3 fine aggregate only. High replacement, moderate water, no superplasticizer. The slag-dominant half of a deliberate pair with M29 and the stronger of the two.",
 "28": "**M29** — **Material Source A** (Set 1): Amrize 1L cement, Class C fly ash, Grade 100 slag, masonry sand, no coarse aggregate. Built on 667 kg/m3 of binder with 66% replaced by 300 kg/m3 fly ash and 137 kg/m3 slag, at a water-binder ratio of 0.300 with no superplasticizer and 1833 kg/m3 fine aggregate only. The direct counterpart to M28: identical binder content, water and replacement level, but with the fly-ash and slag proportions swapped so fly ash dominates. It is markedly weaker at 28 days. This pair is the cleanest single-variable evidence in the mortar data that slag outperforms Class C fly ash as the primary replacement.",
 "29": "**M30** — **Material Source A** (Set 1): Amrize 1L cement, Class C fly ash, Grade 100 slag, masonry sand, no coarse aggregate. Built on 533 kg/m3 of binder with 70% replaced by 138 kg/m3 fly ash and 235 kg/m3 slag, at a water-binder ratio of 0.313 with 3.33 kg/m3 of superplasticizer and 1967 kg/m3 fine aggregate only. Reduced binder content at very high replacement. Both levers push the same direction, and strength lands in the lower-middle of the mortar range at correspondingly low embodied carbon.",
 "30": "**M31** — **Material Source A** (Set 1): Amrize 1L cement, Class C fly ash, Grade 100 slag, masonry sand, no coarse aggregate. Built on 800 kg/m3 of binder with 70% replaced by 207 kg/m3 fly ash and 352 kg/m3 slag, at a water-binder ratio of 0.209 with 3.33 kg/m3 of superplasticizer and 1700 kg/m3 fine aggregate only. High binder content combined with very high replacement and low water. The result is among the strongest mortars measured, showing that a large but mostly supplementary binder is an effective route to high strength.",
 "31": "**M32** — **Material Source A** (Set 1): Amrize 1L cement, Class C fly ash, Grade 100 slag, masonry sand, no coarse aggregate. Built on 668 kg/m3 of binder with 38% replaced by 29 kg/m3 fly ash and 227 kg/m3 slag, at a water-binder ratio of 0.199 with 8.67 kg/m3 of superplasticizer and 1833 kg/m3 fine aggregate only. Mixed and cured at 4.5 C rather than the usual 22 C. A cold-cured replicate of the low-water superplasticized series, mixed and cured near 4.5 C rather than the usual 22 C. Early strength is heavily suppressed by the cold, but the mix recovers to a normal 28-day value. Cold curing delays hydration; it does not, at this replacement level, destroy the ultimate strength.",
 "32": "**M33** — **Material Source A** (Set 1): Amrize 1L cement, Class C fly ash, Grade 100 slag, masonry sand, no coarse aggregate. Built on 667 kg/m3 of binder with 46% replaced by 43 kg/m3 fly ash and 261 kg/m3 slag, at a water-binder ratio of 0.200 with 8.67 kg/m3 of superplasticizer and 1833 kg/m3 fine aggregate only. Mixed and cured at 4.5 C rather than the usual 22 C. Cold-cured companion to M32 at higher replacement. The early-age penalty deepens as supplementary content rises, because both the pozzolanic and latent hydraulic reactions are more temperature-sensitive than clinker hydration.",
 "33": "**M34** — **Material Source A** (Set 1): Amrize 1L cement, Class C fly ash, Grade 100 slag, masonry sand, no coarse aggregate. Built on 667 kg/m3 of binder with 58% replaced by 119 kg/m3 fly ash and 271 kg/m3 slag, at a water-binder ratio of 0.200 with 8.67 kg/m3 of superplasticizer and 1833 kg/m3 fine aggregate only. Mixed and cured at 4.5 C rather than the usual 22 C. Cold-cured at high replacement. One-day strength is a small fraction of what the same composition achieves at normal temperature, yet the 28-day result remains solidly usable. A striking demonstration of delayed rather than lost strength.",
 "34": "**M35** — **Material Source A** (Set 1): Amrize 1L cement, Class C fly ash, Grade 100 slag, masonry sand, no coarse aggregate. Built on 667 kg/m3 of binder with 70% replaced by 172 kg/m3 fly ash and 293 kg/m3 slag, at a water-binder ratio of 0.251 with 3.33 kg/m3 of superplasticizer and 1833 kg/m3 fine aggregate only. Mixed and cured at 4.5 C rather than the usual 22 C. The cold-cured mix with the highest replacement and elevated water. This combination gives up the most: both early and 28-day strength fall clearly below the rest of the cold-cured group.",
 "35": "**M36** — **Material Source A** (Set 1): Amrize 1L cement, Class C fly ash, Grade 100 slag, masonry sand, no coarse aggregate. Built on 667 kg/m3 of binder with 66% replaced by 137 kg/m3 fly ash and 300 kg/m3 slag, at a water-binder ratio of 0.200 with 8.67 kg/m3 of superplasticizer and 1833 kg/m3 fine aggregate only. Mixed and cured at 4.5 C rather than the usual 22 C. The most extreme early-age result in the dataset. At very high replacement and 4.5 C, one-day strength is almost nil, but by 28 days the mix has caught up to the normal-temperature members of its series. The definitive example of why cold-weather placement of high-SCM mixes must be judged on mature strength, not on early-age cylinders.",
 "36": "**M37** — **Material Source A** (Set 1): Amrize 1L cement, Class C fly ash, Grade 100 slag, masonry sand, no coarse aggregate. Built on 668 kg/m3 of binder with 41% replaced by 45 kg/m3 fly ash and 227 kg/m3 slag, at a water-binder ratio of 0.199 with 8.67 kg/m3 of superplasticizer and 1833 kg/m3 fine aggregate only. Mixed and cured at 4.5 C rather than the usual 22 C. Cold-cured at moderate replacement. Sits between M32 and M33 on the early-age penalty, consistent with its intermediate supplementary content.",
 "37": "**M38** — **Material Source A** (Set 1): Amrize 1L cement, Class C fly ash, Grade 100 slag, masonry sand, no coarse aggregate. Built on 668 kg/m3 of binder with 49% replaced by 101 kg/m3 fly ash and 225 kg/m3 slag, at a water-binder ratio of 0.199 with 8.67 kg/m3 of superplasticizer and 1833 kg/m3 fine aggregate only. Mixed and cured at 4.5 C rather than the usual 22 C. Cold-cured near the series-average replacement, and it recovers to a strong 28-day value. Together with M32 through M37 it establishes that the cold-weather penalty in this dataset scales with replacement level and is largely temporary.",
 "38": "**M39** — **Material Source A** (Set 1): Amrize 1L cement, Class C fly ash, Grade 100 slag, masonry sand, no coarse aggregate. Built on a plain Portland cement binder at 400 kg/m3, at a water-binder ratio of 0.200 with 10.67 kg/m3 of superplasticizer and 2100 kg/m3 fine aggregate only. A plain cement mortar at very low water with a heavy superplasticizer dose and a much-reduced sand content. Despite the low water-binder ratio the strength is modest, indicating this small-batch series is not directly comparable to the main constant-binder mortars.",
 "39": "**M40** — **Material Source A** (Set 1): Amrize 1L cement, Class C fly ash, Grade 100 slag, masonry sand, no coarse aggregate. Built on a plain Portland cement binder at 229 kg/m3, at a water-binder ratio of 0.196 with 13.33 kg/m3 of superplasticizer and 2271 kg/m3 fine aggregate only. Very low binder and sand content with a large superplasticizer dose. Weak, as expected at this binder loading; useful mainly to anchor the low end of the binder-content axis.",
 "40": "**M41** — **Material Source A** (Set 1): Amrize 1L cement, Class C fly ash, Grade 100 slag, masonry sand, no coarse aggregate. Built on 209 kg/m3 of binder with 41% replaced by 32 kg/m3 fly ash and 55 kg/m3 slag, at a water-binder ratio of 0.205 with 10.67 kg/m3 of superplasticizer and 2289 kg/m3 fine aggregate only. Low binder with moderate replacement. Strength is limited by the sheer lack of binder rather than by its chemistry.",
 "41": "**M42** — **Material Source A** (Set 1): Amrize 1L cement, Class C fly ash, Grade 100 slag, masonry sand, no coarse aggregate. Built on 171 kg/m3 of binder with 43% replaced by 3 kg/m3 fly ash and 71 kg/m3 slag, at a water-binder ratio of 0.486 with 10.67 kg/m3 of superplasticizer and 2329 kg/m3 fine aggregate only. Low binder combined with high water. Among the weakest mortars measured, with both principal strength levers working against it.",
 "42": "**M43** — **Material Source A** (Set 1): Amrize 1L cement, Class C fly ash, Grade 100 slag, masonry sand, no coarse aggregate. Built on 476 kg/m3 of binder with 34% replaced by 112 kg/m3 fly ash and 49 kg/m3 slag, at a water-binder ratio of 0.244 with 10.67 kg/m3 of superplasticizer and 2025 kg/m3 fine aggregate only. A well-proportioned small-batch mortar: moderate replacement, low water, generous superplasticizer. Delivers solid strength at moderate embodied carbon, though both M46 and M48 reach higher strength within this group.",
 "43": "**M44** — **Material Source A** (Set 1): Amrize 1L cement, Class C fly ash, Grade 100 slag, masonry sand, no coarse aggregate. Built on 417 kg/m3 of binder with 12% replaced by 25 kg/m3 fly ash and 25 kg/m3 slag, at a water-binder ratio of 0.201 with 10.67 kg/m3 of superplasticizer and 2083 kg/m3 fine aggregate only. Nearly all cement at very low water. Strong, but at high embodied carbon; the low replacement level is the limiting factor from a sustainability standpoint rather than a performance one.",
 "44": "**M45** — **Material Source A** (Set 1): Amrize 1L cement, Class C fly ash, Grade 100 slag, masonry sand, no coarse aggregate. Built on 144 kg/m3 of binder with 54% replaced by 68 kg/m3 fly ash and 9 kg/m3 slag, at a water-binder ratio of 0.312 with 13.33 kg/m3 of superplasticizer and 2357 kg/m3 fine aggregate only. The weakest mix in the dataset. Minimal binder, high replacement and a small batch size combine to leave almost no strength-generating paste.",
 "45": "**M46** — **Material Source A** (Set 1): Amrize 1L cement, Class C fly ash, Grade 100 slag, masonry sand, no coarse aggregate. Built on a plain Portland cement binder at 499 kg/m3, at a water-binder ratio of 0.201 with 10.67 kg/m3 of superplasticizer and 2001 kg/m3 fine aggregate only. A plain cement mortar at low water and high binder content. The highest-strength member of the small-batch group and also the highest-carbon, serving as the conventional control this dataset is trying to beat.",
 "46": "**M47** — **Material Source A** (Set 1): Amrize 1L cement, Class C fly ash, Grade 100 slag, masonry sand, no coarse aggregate. Built on 189 kg/m3 of binder with 15% replaced by 13 kg/m3 fly ash and 16 kg/m3 slag, at a water-binder ratio of 0.338 with 10.67 kg/m3 of superplasticizer and 2311 kg/m3 fine aggregate only. Very low binder with light replacement. Weak, and useful chiefly as a low-binder reference point.",
 "47": "**M48** — **Material Source A** (Set 1): Amrize 1L cement, Class C fly ash, Grade 100 slag, masonry sand, no coarse aggregate. Built on 489 kg/m3 of binder with 32% replaced by 104 kg/m3 fly ash and 51 kg/m3 slag, at a water-binder ratio of 0.202 with 10.67 kg/m3 of superplasticizer and 2011 kg/m3 fine aggregate only. Moderate replacement, high binder, very low water. Reaches high strength at appreciably lower carbon than the plain-cement M46, making it one of the more efficient mixes in the small-batch group.",
 "48": "**M49** — **Material Source A** (Set 1): Amrize 1L cement, Class C fly ash, Grade 100 slag, masonry sand, no coarse aggregate. Built on 952 kg/m3 of binder with 7% replaced by 9 kg/m3 fly ash and 56 kg/m3 slag, at a water-binder ratio of 0.262 with 2.67 kg/m3 of superplasticizer and 1549 kg/m3 fine aggregate only. An ultra-high-binder mortar with minimal replacement, approaching high-performance mortar territory. Very high early and 28-day strength, but the embodied carbon is among the highest in the dataset, which is precisely the trade-off this project exists to avoid.",
 "49": "**M50** — **Material Source A** (Set 1): Amrize 1L cement, Class C fly ash, Grade 100 slag, masonry sand, no coarse aggregate. Built on 979 kg/m3 of binder with 9% replaced by 25 kg/m3 fly ash and 59 kg/m3 slag, at a water-binder ratio of 0.245 with 2.67 kg/m3 of superplasticizer and 1521 kg/m3 fine aggregate only. The companion to M49 with marginally more supplementary content and less water. Slightly stronger than M49 and sits on the strength-carbon Pareto frontier, though only because nothing else in the data reaches its strength level at all. It is Pareto-optimal by virtue of extreme strength, not efficiency.",
 "50": "**M51** — **Material Source A** (Set 1): Amrize 1L cement, Class C fly ash, Grade 100 slag, masonry sand, no coarse aggregate. Built on 800 kg/m3 of binder with 70% replaced by 207 kg/m3 fly ash and 352 kg/m3 slag, at a water-binder ratio of 0.359 with no superplasticizer and 1700 kg/m3 fine aggregate only. High binder and very high replacement at moderate water, without superplasticizer. Strength is middling; the absence of admixture forces the extra water that limits it.",
 "51": "**M52** — **Material Source A** (Set 1): Amrize 1L cement, Class C fly ash, Grade 100 slag, masonry sand, no coarse aggregate. Built on 667 kg/m3 of binder with 66% replaced by 137 kg/m3 fly ash and 300 kg/m3 slag, at a water-binder ratio of 0.349 with no superplasticizer and 1833 kg/m3 fine aggregate only. High replacement at moderate water. A representative member of the no-admixture group and a useful baseline for the value of superplasticizer, which the low-water series quantifies directly.",
 "52": "**M53** — **Material Source A** (Set 1): Amrize 1L cement, Class C fly ash, Grade 100 slag, masonry sand, no coarse aggregate. Built on 477 kg/m3 of binder with 34% replaced by 112 kg/m3 fly ash and 49 kg/m3 slag, at a water-binder ratio of 0.350 with no superplasticizer and 2025 kg/m3 fine aggregate only. Moderate replacement, reduced binder and sand content. Lands mid-range on strength and low on carbon.",
 "53": "**M54** — **Material Source A** (Set 1): Amrize 1L cement, Class C fly ash, Grade 100 slag, masonry sand, no coarse aggregate. Built on 477 kg/m3 of binder with 90% replaced by 112 kg/m3 fly ash and 316 kg/m3 slag, at a water-binder ratio of 0.350 with no superplasticizer and 2025 kg/m3 fine aggregate only. Near-total cement replacement, overwhelmingly slag. Strength is low, marking the point where too little clinker remains to activate the slag effectively. In exchange it has the lowest embodied carbon of any mortar in the dataset, so it defines the extreme low-carbon corner of the mortar design space.",
 "54": "**M55** — **Material Source A** (Set 1): Amrize 1L cement, Class C fly ash, Grade 100 slag, masonry sand, no coarse aggregate. Built on 720 kg/m3 of binder with 65% replaced by 160 kg/m3 fly ash and 307 kg/m3 slag, at a water-binder ratio of 0.350 with no superplasticizer and 1947 kg/m3 fine aggregate only. High replacement with elevated binder and sand content at moderate water. A solid mid-range performer at low carbon.",
 "55": "**M56** — **Material Source A** (Set 1): Amrize 1L cement, Class C fly ash, Grade 100 slag, masonry sand, no coarse aggregate. Built on 667 kg/m3 of binder with 66% replaced by 164 kg/m3 fly ash and 273 kg/m3 slag, at a water-binder ratio of 0.349 with no superplasticizer and 2000 kg/m3 fine aggregate only. High replacement with balanced fly ash and slag at moderate water. Behaves as the series trend predicts.",
 "56": "**M57** — **Material Source A** (Set 1): Amrize 1L cement, Class C fly ash, Grade 100 slag, masonry sand, no coarse aggregate. Built on 529 kg/m3 of binder with 57% replaced by 300 kg/m3 slag, at a water-binder ratio of 0.378 with 1.33 kg/m3 of superplasticizer and 1967 kg/m3 fine aggregate only. Slag-only replacement at high level with high water and a token superplasticizer dose. Respectable strength for its carbon, reinforcing slag's advantage over fly ash in this dataset.",
 "57": "**M58** — **Material Source A** (Set 1): Amrize 1L cement, Class C fly ash, Grade 100 slag, masonry sand, no coarse aggregate. Built on 673 kg/m3 of binder with 64% replaced by 433 kg/m3 slag, at a water-binder ratio of 0.356 with no superplasticizer and 1833 kg/m3 fine aggregate only. Slag-only at very high replacement and high binder content. Reaches reasonable strength at low carbon and is one of the better efficiency points among the no-superplasticizer mortars.",
 "58": "**M59** — **Material Source A** (Set 1): Amrize 1L cement, Class C fly ash, Grade 100 slag, masonry sand, no coarse aggregate. Built on 990 kg/m3 of binder with 12% replaced by 120 kg/m3 slag, at a water-binder ratio of 0.290 with no superplasticizer and 1510 kg/m3 fine aggregate only. Mixed and cured at 4.5 C rather than the usual 22 C. A cement-rich mix cured near 4.5 C, with only early-age measurements available. No 28-day cylinder was recorded, so the model's mature-strength prediction here is an extrapolation and should be treated with more caution than for fully-measured mixes.",
 "59": "**M60** — **Material Source A** (Set 1): Amrize 1L cement, Class C fly ash, Grade 100 slag, masonry sand, no coarse aggregate. Built on 715 kg/m3 of binder with 30% replaced by 216 kg/m3 fly ash, at a water-binder ratio of 0.374 with no superplasticizer and 1785 kg/m3 fine aggregate only. Mixed and cured at 4.5 C rather than the usual 22 C. A fly-ash blend cured near 4.5 C, again with only early-age data. Its very low one-day strength is consistent with the rest of the cold-cured group; as with M59, the 28-day figure shown is a model extrapolation rather than a measurement.",
 "60": "**M61** — **Material Source A** (Set 1): Amrize 1L cement, Class C fly ash, Grade 100 slag, masonry sand, no coarse aggregate. Built on 1267 kg/m3 of binder with 91% replaced by 1156 kg/m3 slag, at a water-binder ratio of 0.350 with no superplasticizer and 1233 kg/m3 fine aggregate only. An extreme slag mix: binder content roughly double the series norm and almost entirely slag. Strength is low despite the enormous binder loading, because there is too little cement to supply the alkalinity that activates it. The clearest evidence in the mortar data that slag needs a clinker partner.",
 "61": "**M62** — **Material Source A** (Set 1): Amrize 1L cement, Class C fly ash, Grade 100 slag, masonry sand, no coarse aggregate. Built on 580 kg/m3 of binder with 71% replaced by 15 kg/m3 fly ash and 397 kg/m3 slag, at a water-binder ratio of 0.350 with no superplasticizer and 1920 kg/m3 fine aggregate only. High slag replacement at moderate binder and water. A well-balanced low-carbon mortar that reaches solid strength, and a good counterpoint to the over-slagged M61.",
 "62": "**M63** — **Material Source A** (Set 1): Amrize 1L cement, Class C fly ash, Grade 100 slag, masonry sand, no coarse aggregate. Built on 1199 kg/m3 of binder with 100% replaced by 1199 kg/m3 slag, at a water-binder ratio of 0.239 with no superplasticizer and 1301 kg/m3 fine aggregate only. A slag-only binder with no Portland cement at all. Without an activator the mix develops only modest strength, confirming the M61 result at the limiting case. Its embodied carbon is among the lowest of any mortar here, behind only the near-total-replacement M54 and M65.",
 "63": "**M64** — **Material Source A** (Set 1): Amrize 1L cement, Class C fly ash, Grade 100 slag, masonry sand, no coarse aggregate. Built on 570 kg/m3 of binder with 77% replaced by 3 kg/m3 fly ash and 438 kg/m3 slag, at a water-binder ratio of 0.395 with no superplasticizer and 1857 kg/m3 fine aggregate only. Very high slag replacement at moderate binder. Retains enough cement to activate the slag and reaches respectable strength at low carbon.",
 "64": "**M65** — **Material Source A** (Set 1): Amrize 1L cement, Class C fly ash, Grade 100 slag, masonry sand, no coarse aggregate. Built on 725 kg/m3 of binder with 93% replaced by 44 kg/m3 fly ash and 632 kg/m3 slag, at a water-binder ratio of 0.349 with no superplasticizer and 1773 kg/m3 fine aggregate only. Near-total slag replacement. Strength holds up better than M61 and M63 because the binder content is more moderate, keeping the paste volume sensible.",
 "65": "**M66** — **Material Source A** (Set 1): Amrize 1L cement, Class C fly ash, Grade 100 slag, masonry sand, no coarse aggregate. Built on 989 kg/m3 of binder with 80% replaced by 13 kg/m3 fly ash and 781 kg/m3 slag, at a water-binder ratio of 0.349 with no superplasticizer and 1512 kg/m3 fine aggregate only. High slag content at high binder loading and moderate water. One of the stronger low-carbon mortars, and a more successful execution of the high-slag idea than M61.",
 "66": "**M67** — **Material Source A** (Set 1): Amrize 1L cement, Class C fly ash, Grade 100 slag, masonry sand, no coarse aggregate. Built on a plain Portland cement binder at 667 kg/m3, at a water-binder ratio of 0.300 with 5.33 kg/m3 of superplasticizer and 1833 kg/m3 fine aggregate only. The low-water rung of a clean three-point plain-cement ladder with M68 and M69, in which only mixing water changes. Strongest of the three, and the textbook confirmation of Abrams' law within this dataset.",
 "67": "**M68** — **Material Source A** (Set 1): Amrize 1L cement, Class C fly ash, Grade 100 slag, masonry sand, no coarse aggregate. Built on a plain Portland cement binder at 667 kg/m3, at a water-binder ratio of 0.401 with 2.67 kg/m3 of superplasticizer and 1833 kg/m3 fine aggregate only. The middle rung of the M67-M69 water ladder. Strength falls between its two siblings almost exactly in proportion to the added water.",
 "68": "**M69** — **Material Source A** (Set 1): Amrize 1L cement, Class C fly ash, Grade 100 slag, masonry sand, no coarse aggregate. Built on a plain Portland cement binder at 667 kg/m3, at a water-binder ratio of 0.499 with no superplasticizer and 1833 kg/m3 fine aggregate only. The high-water rung of the M67-M69 ladder and the weakest of the three, despite identical binder content and chemistry. Together the trio isolates water-binder ratio as a strength driver with no confounding variables, which is why they are valuable calibration points for the model.",
 "69": "**C1** — **Material Source B** (Set 2): Heidelberg 1L cement, Class C fly ash, concrete sand, crushed limestone coarse aggregate. Built on a plain Portland cement binder at 667 kg/m3, at a water-binder ratio of 0.400 with 2.14 kg/m3 of superplasticizer and 1037 kg/m3 coarse plus 755 kg/m3 fine aggregate. One of four mixes (C1 through C4) that share an identical plain-cement paste and roughly 1,780 kg/m3 of total aggregate, differing only in how that aggregate is split between gravel and sand. C1 is the weakest of the four by a clear margin despite sitting mid-range on coarse fraction, which makes it the odd one out rather than the endpoint of a trend.",
 "70": "**C2** — **Material Source B** (Set 2): Heidelberg 1L cement, Class C fly ash, concrete sand, crushed limestone coarse aggregate. Built on a plain Portland cement binder at 667 kg/m3, at a water-binder ratio of 0.400 with 2.14 kg/m3 of superplasticizer and 1176 kg/m3 coarse plus 611 kg/m3 fine aggregate. A coarse-leaning member of the C1-C4 gradation series and its strongest point, though only marginally ahead of C3 and C4.",
 "71": "**C3** — **Material Source B** (Set 2): Heidelberg 1L cement, Class C fly ash, concrete sand, crushed limestone coarse aggregate. Built on a plain Portland cement binder at 667 kg/m3, at a water-binder ratio of 0.400 with 2.14 kg/m3 of superplasticizer and 1356 kg/m3 coarse plus 423 kg/m3 fine aggregate. The most gravel-rich member of the C1-C4 gradation series. Essentially tied with C2 and C4 on strength.",
 "72": "**C4** — **Material Source B** (Set 2): Heidelberg 1L cement, Class C fly ash, concrete sand, crushed limestone coarse aggregate. Built on a plain Portland cement binder at 667 kg/m3, at a water-binder ratio of 0.400 with 2.14 kg/m3 of superplasticizer and 928 kg/m3 coarse plus 815 kg/m3 fine aggregate. The most sand-rich member of the C1-C4 gradation series, yet it matches the gravel-rich C2 and C3. Read together, the four show no monotonic relationship between coarse-to-fine ratio and strength at fixed paste: three of them land within about 150 psi of each other while C1 sits roughly 2,000 psi lower. The spread is better explained as batch-to-batch variability than as an aggregate-gradation effect, which is a useful caution when reading small strength differences elsewhere in this catalog.",
 "73": "**C5** — **Material Source B** (Set 2): Heidelberg 1L cement, Class C fly ash, concrete sand, crushed limestone coarse aggregate. Built on 667 kg/m3 of binder with 70% replaced by 173 kg/m3 fly ash and 293 kg/m3 slag, at a water-binder ratio of 0.250 with 3.56 kg/m3 of superplasticizer and 1176 kg/m3 coarse plus 611 kg/m3 fine aggregate. A very high replacement blend at low water with superplasticizer, and one of the two strongest mixes in the entire dataset. Nearly seventy percent of the binder is supplementary, yet it outperforms every plain-cement concrete here by a wide margin. The headline result of the Set 2 programme.",
