Repository: facebookresearch/SustainableConcrete

## Files

| File | What it is |
|---|---|
| `strength.json` | The deployed strength GP: kernel + likelihood + input-transform parameters + the training data (`X_train`, `Y_train`). The JS code in `docs/gp.mjs::initStrengthModel` rebuilds `K_lik`, runs its own Cholesky, and solves for `α` at page-load time, reproducing Python's `model.posterior(...)` predictions to FP-summation order. Schema: `schema_version=3`, time-gated multi-Matern kernel with a **Hamming categorical source kernel** (`matern_specific.source_kernel_kind="hamming"`, `source_correlation`) for the 3 material classes, 7 engineered features (`F5_ALLLOG_FEATURES`), max-scale Y normalization.

File: docs/model/mix_analyses.json (part 2 of 2)
{
 "74": "**C6** — **Material Source B** (Set 2): Heidelberg 1L cement, Class C fly ash, concrete sand, crushed limestone coarse aggregate. Built on 667 kg/m3 of binder with 70% replaced by 173 kg/m3 fly ash and 293 kg/m3 slag, at a water-binder ratio of 0.250 with 4.63 kg/m3 of superplasticizer and 1176 kg/m3 coarse plus 611 kg/m3 fine aggregate. Identical to C5 except for a higher superplasticizer dose, and it is the single strongest mix in the dataset. The pair isolates admixture dosage as the only variable, and the gain is substantial. C6 sits on the strength-carbon Pareto frontier and, unlike the high-cement M50, it earns that position through genuine efficiency rather than brute binder content.",
 "75": "**C7** — **Material Source B** (Set 2): Heidelberg 1L cement, Class C fly ash, concrete sand, crushed limestone coarse aggregate. Built on 667 kg/m3 of binder with 32% replaced by 159 kg/m3 fly ash and 53 kg/m3 slag, at a water-binder ratio of 0.300 with 2.85 kg/m3 of superplasticizer and 1176 kg/m3 coarse plus 611 kg/m3 fine aggregate. Moderate replacement at low water with superplasticizer. Very strong and Pareto-optimal, offering a less aggressive alternative to C5 and C6 for applications where high fly-ash and slag content is not acceptable.",
 "76": "**C8** — **Material Source B** (Set 2): Heidelberg 1L cement, Class C fly ash, concrete sand, crushed limestone coarse aggregate. Built on 951 kg/m3 of binder with 7% replaced by 9 kg/m3 fly ash and 55 kg/m3 slag, at a water-binder ratio of 0.300 with 1.43 kg/m3 of superplasticizer and 993 kg/m3 coarse plus 516 kg/m3 fine aggregate. A very high binder, near-plain-cement concrete. Strong, but it needs far more binder and roughly three times the embodied carbon of C9 to get there. A direct illustration of how inefficient the conventional route is.",
 "77": "**C9** — **Material Source B** (Set 2): Heidelberg 1L cement, Class C fly ash, concrete sand, crushed limestone coarse aggregate. Built on 666 kg/m3 of binder with 66% replaced by 137 kg/m3 fly ash and 300 kg/m3 slag, at a water-binder ratio of 0.300 with 2.49 kg/m3 of superplasticizer and 1176 kg/m3 coarse plus 611 kg/m3 fine aggregate. High replacement at low water. Strong, Pareto-optimal, and low-carbon. Alongside C5, C6 and C11 it forms the core evidence that heavily blended binders are the best available strength-per-unit-carbon option in this data.",
 "78": "**C10** — **Material Source B** (Set 2): Heidelberg 1L cement, Class C fly ash, concrete sand, crushed limestone coarse aggregate. Built on 667 kg/m3 of binder with 70% replaced by 173 kg/m3 fly ash and 293 kg/m3 slag, at a water-binder ratio of 0.400 with no superplasticizer and 1176 kg/m3 coarse plus 611 kg/m3 fine aggregate. The same high-replacement binder as C5 and C6 but with high water and no superplasticizer. Strength collapses relative to those mixes. The contrast is the most direct measure in the dataset of what water control is worth at high replacement.",
 "79": "**C11** — **Material Source B** (Set 2): Heidelberg 1L cement, Class C fly ash, concrete sand, crushed limestone coarse aggregate. Built on 667 kg/m3 of binder with 80% replaced by 167 kg/m3 fly ash and 367 kg/m3 slag, at a water-binder ratio of 0.300 with 1.43 kg/m3 of superplasticizer and 1176 kg/m3 coarse plus 611 kg/m3 fine aggregate. Roughly eighty percent of the binder is supplementary, dominated by slag, yet this mix reaches strength comparable to good conventional concrete at a fraction of the carbon. One of the most impressive results in the dataset.",
 "80": "**C12** — **Material Source B** (Set 2): Heidelberg 1L cement, Class C fly ash, concrete sand, crushed limestone coarse aggregate. Built on 666 kg/m3 of binder with 80% replaced by 533 kg/m3 fly ash, at a water-binder ratio of 0.300 with 0.53 kg/m3 of superplasticizer and 1176 kg/m3 coarse plus 611 kg/m3 fine aggregate. The same very high replacement level as C11 but supplied entirely by Class C fly ash with no slag. Strength collapses to roughly a third of C11's. This pair is the sharpest single-variable evidence in the whole dataset that at extreme replacement it is specifically slag, not supplementary material in general, that sustains strength.",
 "81": "**C13** — **Material Source B** (Set 2): Heidelberg 1L cement, Class C fly ash, concrete sand, crushed limestone coarse aggregate. Built on 666 kg/m3 of binder with 80% replaced by 233 kg/m3 fly ash and 300 kg/m3 slag, at a water-binder ratio of 0.300 with 0.71 kg/m3 of superplasticizer and 1176 kg/m3 coarse plus 611 kg/m3 fine aggregate. Very high replacement using both fly ash and slag, with slag the larger share. Performs nearly as well as C11 and far better than the fly-ash-only C12, filling in the middle of that comparison.",
 "82": "**C14** — **Material Source B** (Set 2): Heidelberg 1L cement, Class C fly ash, concrete sand, crushed limestone coarse aggregate. Built on 667 kg/m3 of binder with 70% replaced by 173 kg/m3 fly ash and 293 kg/m3 slag, at a water-binder ratio of 0.300 with 1.78 kg/m3 of superplasticizer and 1176 kg/m3 coarse plus 611 kg/m3 fine aggregate. High replacement at moderate water with superplasticizer. A strong, low-carbon result that sits just behind the C5 and C6 pair.",
 "83": "**C15** — **Material Source B** (Set 2): Heidelberg 1L cement, Class C fly ash, concrete sand, crushed limestone coarse aggregate. Built on 667 kg/m3 of binder with 70% replaced by 173 kg/m3 fly ash and 293 kg/m3 slag, at a water-binder ratio of 0.349 with 0.89 kg/m3 of superplasticizer and 1176 kg/m3 coarse plus 611 kg/m3 fine aggregate. The same binder as C14 with more water and less admixture, and clearly weaker for it. A useful intermediate point between C14 and the high-water C10.",
 "84": "**C16** — **Material Source B** (Set 2): Heidelberg 1L cement, Class C fly ash, concrete sand, crushed limestone coarse aggregate. Built on a plain Portland cement binder at 667 kg/m3, at a water-binder ratio of 0.499 with no superplasticizer and 1176 kg/m3 coarse plus 611 kg/m3 fine aggregate. A plain cement concrete at high water. Weak, and the highest-carbon member of its group. Serves as the control for the C16-C20 fly-ash replacement ladder.",
 "85": "**C17** — **Material Source B** (Set 2): Heidelberg 1L cement, Class C fly ash, concrete sand, crushed limestone coarse aggregate. Built on 667 kg/m3 of binder with 30% replaced by 200 kg/m3 fly ash, at a water-binder ratio of 0.499 with no superplasticizer and 1176 kg/m3 coarse plus 611 kg/m3 fine aggregate. Moderate fly-ash replacement at high water. Essentially matches the plain-cement C16 on strength while cutting carbon appreciably, so the replacement is free from a performance standpoint.",
 "86": "**C18** — **Material Source B** (Set 2): Heidelberg 1L cement, Class C fly ash, concrete sand, crushed limestone coarse aggregate. Built on 667 kg/m3 of binder with 40% replaced by 267 kg/m3 fly ash, at a water-binder ratio of 0.499 with no superplasticizer and 1176 kg/m3 coarse plus 611 kg/m3 fine aggregate. Higher fly-ash replacement at high water, and it slightly outperforms both C16 and C17. At high water-binder ratios the paste is porosity-limited, so removing clinker costs nothing and the fly ash refines the pore structure.",
 "87": "**C19** — **Material Source B** (Set 2): Heidelberg 1L cement, Class C fly ash, concrete sand, crushed limestone coarse aggregate. Built on 667 kg/m3 of binder with 60% replaced by 400 kg/m3 fly ash, at a water-binder ratio of 0.349 with no superplasticizer and 1176 kg/m3 coarse plus 611 kg/m3 fine aggregate. High fly-ash replacement at reduced water, and the strongest of the C16-C20 ladder. Combining replacement with water reduction is what unlocks the gain; either lever alone does much less.",
 "88": "**C20** — **Material Source B** (Set 2): Heidelberg 1L cement, Class C fly ash, concrete sand, crushed limestone coarse aggregate. Built on 667 kg/m3 of binder with 70% replaced by 467 kg/m3 fly ash, at a water-binder ratio of 0.349 with no superplasticizer and 1176 kg/m3 coarse plus 611 kg/m3 fine aggregate. The highest fly-ash replacement in the C16-C20 ladder. Strength falls back sharply, locating the practical ceiling for Class C fly ash as a sole replacement in this system at somewhere below this level.",
 "89": "**C21** — **Material Source B** (Set 2): Heidelberg 1L cement, Class C fly ash, concrete sand, crushed limestone coarse aggregate. Built on a plain Portland cement binder at 500 kg/m3, at a water-binder ratio of 0.400 with 0.36 kg/m3 of superplasticizer and 1282 kg/m3 coarse plus 667 kg/m3 fine aggregate. A plain cement concrete at moderate binder and high aggregate content. A conventional baseline for the C21-C27 group.",
 "90": "**C22** — **Material Source B** (Set 2): Heidelberg 1L cement, Class C fly ash, concrete sand, crushed limestone coarse aggregate. Built on a plain Portland cement binder at 400 kg/m3, at a water-binder ratio of 0.400 with 0.89 kg/m3 of superplasticizer and 1347 kg/m3 coarse plus 700 kg/m3 fine aggregate. Plain cement at reduced binder and low water. Stronger than C21 despite less binder, because the water reduction more than compensates. Another clean demonstration that water-binder ratio outranks binder content.",
 "91": "**C23** — **Material Source B** (Set 2): Heidelberg 1L cement, Class C fly ash, concrete sand, crushed limestone coarse aggregate. Built on 400 kg/m3 of binder with 30% replaced by 120 kg/m3 fly ash, at a water-binder ratio of 0.400 with 0.89 kg/m3 of superplasticizer and 1347 kg/m3 coarse plus 700 kg/m3 fine aggregate. Moderate fly-ash replacement at low water. Outperforms the plain-cement C22 while cutting embodied carbon by roughly a third, and is one of the better efficiency points in Set 2.",
 "92": "**C24** — **Material Source B** (Set 2): Heidelberg 1L cement, Class C fly ash, concrete sand, crushed limestone coarse aggregate. Built on 400 kg/m3 of binder with 40% replaced by 160 kg/m3 fly ash, at a water-binder ratio of 0.400 with 0.71 kg/m3 of superplasticizer and 1347 kg/m3 coarse plus 700 kg/m3 fine aggregate. Higher fly-ash replacement at low water. Matches C23 on strength at lower carbon still, extending the favourable trend.",
 "93": "**C25** — **Material Source B** (Set 2): Heidelberg 1L cement, Class C fly ash, concrete sand, crushed limestone coarse aggregate. Built on 400 kg/m3 of binder with 80% replaced by 100 kg/m3 fly ash and 220 kg/m3 slag, at a water-binder ratio of 0.400 with 0.89 kg/m3 of superplasticizer and 1347 kg/m3 coarse plus 700 kg/m3 fine aggregate. Very high replacement dominated by slag at low water. Reaches solid strength at the lowest embodied carbon in the Set 2 group, and is arguably its best carbon-efficiency result.",
 "94": "**C26** — **Material Source B** (Set 2): Heidelberg 1L cement, Class C fly ash, concrete sand, crushed limestone coarse aggregate. Built on 400 kg/m3 of binder with 60% replaced by 240 kg/m3 fly ash, at a water-binder ratio of 0.350 with 0.89 kg/m3 of superplasticizer and 1347 kg/m3 coarse plus 700 kg/m3 fine aggregate. High fly-ash replacement at reduced water. Reasonable strength, though the fly-ash-only binder keeps it below the slag-containing C25.",
 "95": "**C27** — **Material Source B** (Set 2): Heidelberg 1L cement, Class C fly ash, concrete sand, crushed limestone coarse aggregate. Built on 400 kg/m3 of binder with 70% replaced by 280 kg/m3 fly ash, at a water-binder ratio of 0.350 with 0.71 kg/m3 of superplasticizer and 1347 kg/m3 coarse plus 700 kg/m3 fine aggregate. The highest fly-ash replacement in the C21-C27 group, and it falls off as expected. Together with C20 it brackets the useful upper limit for Class C fly ash used without slag.",
 "96": "**C28** — **Material Source C** (Set 3): Amrize 1L cement, Class F fly ash, concrete sand, river-gravel coarse aggregate. Built on 371 kg/m3 of binder with 29% replaced by 108 kg/m3 slag, at a water-binder ratio of 0.350 with 2.04 kg/m3 of superplasticizer and 1129 kg/m3 coarse plus 867 kg/m3 fine aggregate. The strongest mix in Set 3 and the reference point for much of the series. A modest slag replacement at low water and moderate binder. Its carbon sits above the Set 3 median because the binder stays cement-heavy, so C28 is best read as the series' strength ceiling rather than its efficiency optimum. Several later mixes are systematic perturbations of this recipe.",
 "97": "**C29** — **Material Source C** (Set 3): Amrize 1L cement, Class F fly ash, concrete sand, river-gravel coarse aggregate. Built on 448 kg/m3 of binder with 50% replaced by 223 kg/m3 slag, at a water-binder ratio of 0.350 with 2.04 kg/m3 of superplasticizer and 1073 kg/m3 coarse plus 818 kg/m3 fine aggregate. Higher binder and higher slag replacement than C28 at the same water ratio. Strength is close to C28 while carbon drops, making it a slightly better efficiency point.",
 "98": "**C30** — **Material Source C** (Set 3): Amrize 1L cement, Class F fly ash, concrete sand, river-gravel coarse aggregate. Built on 371 kg/m3 of binder with 43% replaced by 39 kg/m3 fly ash and 122 kg/m3 slag, at a water-binder ratio of 0.350 with 2.04 kg/m3 of superplasticizer and 1054 kg/m3 coarse plus 942 kg/m3 fine aggregate. Introduces Class F fly ash alongside slag at the C28 water ratio. Slightly weaker than C28, consistent with Class F fly ash contributing little at 28 days.",
 "99": "**C31** — **Material Source C** (Set 3): Amrize 1L cement, Class F fly ash, concrete sand, river-gravel coarse aggregate. Built on 370 kg/m3 of binder with 52% replaced by 191 kg/m3 slag, at a water-binder ratio of 0.351 with 1.28 kg/m3 of superplasticizer and 1051 kg/m3 coarse plus 946 kg/m3 fine aggregate. Slag replacement above half the binder at low water. Solid strength at notably low carbon, and one of the better lean-binder results in Set 3.",
 "100": "**C32** — **Material Source C** (Set 3): Amrize 1L cement, Class F fly ash, concrete sand, river-gravel coarse aggregate. Built on 370 kg/m3 of binder with 60% replaced by 222 kg/m3 slag, at a water-binder ratio of 0.351 with 1.40 kg/m3 of superplasticizer and 1121 kg/m3 coarse plus 875 kg/m3 fine aggregate. Slag at sixty percent of a lean binder. Strength holds up well and embodied carbon is low, extending the C31 trend without a meaningful penalty.",
 "101": "**C33** — **Material Source C** (Set 3): Amrize 1L cement, Class F fly ash, concrete sand, river-gravel coarse aggregate. Built on 371 kg/m3 of binder with 29% replaced by 108 kg/m3 slag, at a water-binder ratio of 0.399 with 0.59 kg/m3 of superplasticizer and 1129 kg/m3 coarse plus 818 kg/m3 fine aggregate. The second rung of the C28, C33, C34, C35 water ladder, in which binder and chemistry are held fixed and only mixing water changes. The drop from C28 is immediate and substantial.",
 "102": "**C34** — **Material Source C** (Set 3): Amrize 1L cement, Class F fly ash, concrete sand, river-gravel coarse aggregate. Built on 371 kg/m3 of binder with 29% replaced by 108 kg/m3 slag, at a water-binder ratio of 0.450 with no superplasticizer and 1129 kg/m3 coarse plus 768 kg/m3 fine aggregate. The third rung of the C28-C35 water ladder. Strength continues to decline roughly linearly with added water.",
 "103": "**C35** — **Material Source C** (Set 3): Amrize 1L cement, Class F fly ash, concrete sand, river-gravel coarse aggregate. Built on 371 kg/m3 of binder with 29% replaced by 108 kg/m3 slag, at a water-binder ratio of 0.501 with no superplasticizer and 1129 kg/m3 coarse plus 719 kg/m3 fine aggregate. The highest-water rung of the C28-C35 ladder and the weakest of the four. The series spans a large strength range on water content alone, with identical binder throughout, and is among the most informative single-variable sequences in the dataset.",
 "104": "**C36** — **Material Source C** (Set 3): Amrize 1L cement, Class F fly ash, concrete sand, river-gravel coarse aggregate. Built on 334 kg/m3 of binder with 29% replaced by 97 kg/m3 slag, at a water-binder ratio of 0.389 with 1.02 kg/m3 of superplasticizer and 1147 kg/m3 coarse plus 881 kg/m3 fine aggregate. The first rung of the C36, C37, C38 binder-content ladder, which reduces total binder while holding the slag fraction fixed. Strongest of the three.",
 "105": "**C37** — **Material Source C** (Set 3): Amrize 1L cement, Class F fly ash, concrete sand, river-gravel coarse aggregate. Built on 296 kg/m3 of binder with 29% replaced by 86 kg/m3 slag, at a water-binder ratio of 0.439 with 0.77 kg/m3 of superplasticizer and 1166 kg/m3 coarse plus 895 kg/m3 fine aggregate. The middle rung of the C36-C38 binder ladder. Strength declines with the reduced binder, though less steeply than the water ladder declines with added water.",
 "106": "**C38** — **Material Source C** (Set 3): Amrize 1L cement, Class F fly ash, concrete sand, river-gravel coarse aggregate. Built on 260 kg/m3 of binder with 29% replaced by 76 kg/m3 slag, at a water-binder ratio of 0.500 with no superplasticizer and 1184 kg/m3 coarse plus 909 kg/m3 fine aggregate. The leanest rung of the C36-C38 ladder and the weakest. Comparing this series against C28-C35 shows water-binder ratio to be the stronger lever of the two in Set 3.",
 "107": "**C39** — **Material Source C** (Set 3): Amrize 1L cement, Class F fly ash, concrete sand, river-gravel coarse aggregate. Built on 448 kg/m3 of binder with 50% replaced by 223 kg/m3 slag, at a water-binder ratio of 0.400 with no superplasticizer and 1073 kg/m3 coarse plus 758 kg/m3 fine aggregate. A higher-water variant of C29. The strength loss relative to its parent again tracks the added water closely.",
 "108": "**C40** — **Material Source C** (Set 3): Amrize 1L cement, Class F fly ash, concrete sand, river-gravel coarse aggregate. Built on 370 kg/m3 of binder with 52% replaced by 191 kg/m3 slag, at a water-binder ratio of 0.400 with 0.51 kg/m3 of superplasticizer and 1051 kg/m3 coarse plus 898 kg/m3 fine aggregate. A moderate-water variant of C31, and the strongest of the C40, C41, C42 sub-ladder built on that recipe.",
 "109": "**C41** — **Material Source C** (Set 3): Amrize 1L cement, Class F fly ash, concrete sand, river-gravel coarse aggregate. Built on 370 kg/m3 of binder with 52% replaced by 191 kg/m3 slag, at a water-binder ratio of 0.451 with no superplasticizer and 1051 kg/m3 coarse plus 849 kg/m3 fine aggregate. The middle rung of the C40-C42 water ladder on the C31 binder.",
 "110": "**C42** — **Material Source C** (Set 3): Amrize 1L cement, Class F fly ash, concrete sand, river-gravel coarse aggregate. Built on 370 kg/m3 of binder with 52% replaced by 191 kg/m3 slag, at a water-binder ratio of 0.500 with no superplasticizer and 1051 kg/m3 coarse plus 800 kg/m3 fine aggregate. The highest-water rung of the C40-C42 ladder and the weakest, closing out another clean demonstration of water sensitivity at fixed binder.",
 "111": "**C43** — **Material Source C** (Set 3): Amrize 1L cement, Class F fly ash, concrete sand, river-gravel coarse aggregate. Built on 334 kg/m3 of binder with 52% replaced by 172 kg/m3 slag, at a water-binder ratio of 0.389 with 0.77 kg/m3 of superplasticizer and 1068 kg/m3 coarse plus 961 kg/m3 fine aggregate. The richest rung of the C43, C44, C45 binder ladder at high slag replacement. Reasonable strength at low carbon.",
 "112": "**C44** — **Material Source C** (Set 3): Amrize 1L cement, Class F fly ash, concrete sand, river-gravel coarse aggregate. Built on 297 kg/m3 of binder with 52% replaced by 153 kg/m3 slag, at a water-binder ratio of 0.441 with 0.77 kg/m3 of superplasticizer and 1085 kg/m3 coarse plus 977 kg/m3 fine aggregate. The middle rung of the C43-C45 binder ladder.",
 "113": "**C45** — **Material Source C** (Set 3): Amrize 1L cement, Class F fly ash, concrete sand, river-gravel coarse aggregate. Built on 260 kg/m3 of binder with 52% replaced by 134 kg/m3 slag, at a water-binder ratio of 0.500 with 1.28 kg/m3 of superplasticizer and 1103 kg/m3 coarse plus 992 kg/m3 fine aggregate. The leanest rung of the C43-C45 ladder. Strength falls as binder is withdrawn, but the mix remains serviceable and its embodied carbon is very low.",
 "114": "**C46** — **Material Source C** (Set 3): Amrize 1L cement, Class F fly ash, concrete sand, river-gravel coarse aggregate. Built on 296 kg/m3 of binder with 29% replaced by 86 kg/m3 slag, at a water-binder ratio of 0.439 with 1.28 kg/m3 of superplasticizer and 1166 kg/m3 coarse plus 895 kg/m3 fine aggregate. A replicate of the C37 recipe at a higher superplasticizer dose. The modest strength gain over C37 quantifies the admixture's value at this lean binder level.",
 "115": "**C47** — **Material Source C** (Set 3): Amrize 1L cement, Class F fly ash, concrete sand, river-gravel coarse aggregate. Built on 296 kg/m3 of binder with 29% replaced by 86 kg/m3 slag, at a water-binder ratio of 0.439 with 1.02 kg/m3 of superplasticizer and 1166 kg/m3 coarse plus 895 kg/m3 fine aggregate. Mixed and cured at 10 C rather than the usual 22 C. A replicate of the C37 recipe cured near 10 C rather than 22 C. Both early and 28-day strength fall below the normal-temperature version, though far less severely than the 4.5 C mortars M32 through M38. The only reduced-temperature mix in Set 3.",
 "116": "**C48** — **Material Source C** (Set 3): Amrize 1L cement, Class F fly ash, concrete sand, river-gravel coarse aggregate. Built on 300 kg/m3 of binder with 40% replaced by 30 kg/m3 fly ash and 90 kg/m3 slag, at a water-binder ratio of 0.440 with 0.50 kg/m3 of superplasticizer and 1166 kg/m3 coarse plus 895 kg/m3 fine aggregate. Part of a lean-binder factorial exploring fly ash and slag splits at fixed binder content. A moderate-replacement, moderate-water member with middling strength.",
 "117": "**C49** — **Material Source C** (Set 3): Amrize 1L cement, Class F fly ash, concrete sand, river-gravel coarse aggregate. Built on 300 kg/m3 of binder with 50% replaced by 60 kg/m3 fly ash and 90 kg/m3 slag, at a water-binder ratio of 0.440 with 0.75 kg/m3 of superplasticizer and 1166 kg/m3 coarse plus 895 kg/m3 fine aggregate. Raises replacement above C48 at the same binder and water. Strength declines modestly while carbon falls, a mild but favourable trade.",
 "118": "**C50** — **Material Source C** (Set 3): Amrize 1L cement, Class F fly ash, concrete sand, river-gravel coarse aggregate. Built on 300 kg/m3 of binder with 50% replaced by 30 kg/m3 fly ash and 120 kg/m3 slag, at a water-binder ratio of 0.440 with 1.25 kg/m3 of superplasticizer and 1166 kg/m3 coarse plus 895 kg/m3 fine aggregate. The same total replacement as C49 but weighted toward slag rather than fly ash, and clearly stronger for it. Another confirmation of the slag advantage, here at lean binder content.",
 "119": "**C51** — **Material Source C** (Set 3): Amrize 1L cement, Class F fly ash, concrete sand, river-gravel coarse aggregate. Built on 300 kg/m3 of binder with 30% replaced by 90 kg/m3 slag, at a water-binder ratio of 0.400 with 2.00 kg/m3 of superplasticizer and 1166 kg/m3 coarse plus 895 kg/m3 fine aggregate. The low-water, moderate-replacement corner of the lean-binder factorial and its strongest member. Water control again dominates.",
 "120": "**C52** — **Material Source C** (Set 3): Amrize 1L cement, Class F fly ash, concrete sand, river-gravel coarse aggregate. Built on 300 kg/m3 of binder with 40% replaced by 30 kg/m3 fly ash and 90 kg/m3 slag, at a water-binder ratio of 0.400 with 1.25 kg/m3 of superplasticizer and 1166 kg/m3 coarse plus 895 kg/m3 fine aggregate. A moderate-replacement, low-water member of the lean-binder factorial. Performs solidly for its binder content.",
 "121": "**C53** — **Material Source C** (Set 3): Amrize 1L cement, Class F fly ash, concrete sand, river-gravel coarse aggregate. Built on 300 kg/m3 of binder with 50% replaced by 60 kg/m3 fly ash and 90 kg/m3 slag, at a water-binder ratio of 0.400 with 1.00 kg/m3 of superplasticizer and 1166 kg/m3 coarse plus 895 kg/m3 fine aggregate. Higher replacement at low water. Weaker than C52, tracking the reduced clinker content.",
 "122": "**C54** — **Material Source C** (Set 3): Amrize 1L cement, Class F fly ash, concrete sand, river-gravel coarse aggregate. Built on 300 kg/m3 of binder with 50% replaced by 30 kg/m3 fly ash and 120 kg/m3 slag, at a water-binder ratio of 0.400 with 1.25 kg/m3 of superplasticizer and 1166 kg/m3 coarse plus 895 kg/m3 fine aggregate. The slag-weighted counterpart to C53 at identical total replacement, and meaningfully stronger. Pairs with the C49-C50 comparison to make the same point twice within this factorial.",
 "123": "**C55** — **Material Source C** (Set 3): Amrize 1L cement, Class F fly ash, concrete sand, river-gravel coarse aggregate. Built on 350 kg/m3 of binder with 30% replaced by 105 kg/m3 slag, at a water-binder ratio of 0.440 with 0.88 kg/m3 of superplasticizer and 1101 kg/m3 coarse plus 845 kg/m3 fine aggregate. A slightly richer binder at moderate water. Mid-range strength at moderate carbon.",
 "124": "**C56** — **Material Source C** (Set 3): Amrize 1L cement, Class F fly ash, concrete sand, river-gravel coarse aggregate. Built on 300 kg/m3 of binder with 30% replaced by 30 kg/m3 fly ash and 60 kg/m3 slag, at a water-binder ratio of 0.438 with 0.87 kg/m3 of superplasticizer and 1166 kg/m3 coarse plus 895 kg/m3 fine aggregate. A three-way blend at low replacement and moderate water. Unremarkable, and useful mainly as a factorial fill-in point.",
 "125": "**C57** — **Material Source C** (Set 3): Amrize 1L cement, Class F fly ash, concrete sand, river-gravel coarse aggregate. Built on 300 kg/m3 of binder with 40% replaced by 30 kg/m3 fly ash and 90 kg/m3 slag, at a water-binder ratio of 0.438 with 0.87 kg/m3 of superplasticizer and 1166 kg/m3 coarse plus 895 kg/m3 fine aggregate. A moderate-replacement three-way blend. Sits close to the factorial average on both strength and carbon.",
 "126": "**C58** — **Material Source C** (Set 3): Amrize 1L cement, Class F fly ash, concrete sand, river-gravel coarse aggregate. Built on 300 kg/m3 of binder with 40% replaced by 30 kg/m3 fly ash and 90 kg/m3 slag, at a water-binder ratio of 0.400 with 0.87 kg/m3 of superplasticizer and 1179 kg/m3 coarse plus 912 kg/m3 fine aggregate. The same binder as C57 at reduced water, and stronger for it. The pair isolates water content within the three-way-blend family.",
 "127": "**C59** — **Material Source C** (Set 3): Amrize 1L cement, Class F fly ash, concrete sand, river-gravel coarse aggregate. Built on 350 kg/m3 of binder with 30% replaced by 35 kg/m3 fly ash and 70 kg/m3 slag, at a water-binder ratio of 0.440 with 0.69 kg/m3 of superplasticizer and 1101 kg/m3 coarse plus 845 kg/m3 fine aggregate. A richer binder with light fly ash and slag. Middling strength; the extra binder does not buy much at this water ratio.",
 "128": "**C60** — **Material Source C** (Set 3): Amrize 1L cement, Class F fly ash, concrete sand, river-gravel coarse aggregate. Built on 350 kg/m3 of binder with 40% replaced by 35 kg/m3 fly ash and 105 kg/m3 slag, at a water-binder ratio of 0.440 with 0.69 kg/m3 of superplasticizer and 1101 kg/m3 coarse plus 845 kg/m3 fine aggregate. A moderate three-way blend at the same binder content as C59. Comparable strength at lower carbon, so the higher replacement is the better choice.",
 "129": "**C61** — **Material Source C** (Set 3): Amrize 1L cement, Class F fly ash, concrete sand, river-gravel coarse aggregate. Built on 350 kg/m3 of binder with 40% replaced by 35 kg/m3 fly ash and 105 kg/m3 slag, at a water-binder ratio of 0.400 with 0.69 kg/m3 of superplasticizer and 1117 kg/m3 coarse plus 865 kg/m3 fine aggregate. The reduced-water counterpart to C60, and stronger. Reinforces the pattern that within Set 3, water reduction is consistently the most reliable route to strength.",
 "130": "**C62** — **Material Source C** (Set 3): Amrize 1L cement, Class F fly ash, concrete sand, river-gravel coarse aggregate. Built on 351 kg/m3 of binder with 53% replaced by 186 kg/m3 fly ash, at a water-binder ratio of 0.399 with no superplasticizer and 1101 kg/m3 coarse plus 845 kg/m3 fine aggregate. A fly-ash-only binder at high replacement using Class F ash. Among the weakest concretes in the dataset. Class F fly ash reacts more slowly than the Class C ash used in Sets 1 and 2, and at 28 days it has contributed very little.",
 "131": "**C63** — **Material Source C** (Set 3): Amrize 1L cement, Class F fly ash, concrete sand, river-gravel coarse aggregate. Built on 350 kg/m3 of binder with 40% replaced by 140 kg/m3 slag, at a water-binder ratio of 0.400 with 0.96 kg/m3 of superplasticizer and 1101 kg/m3 coarse plus 845 kg/m3 fine aggregate. A slag-only binder at the same binder content and water ratio as C62, and dramatically stronger despite a somewhat lower replacement level. This pair is the Set 3 counterpart to the C11-C12 comparison and points the same way: slag sustains strength where Class F fly ash does not.",
 "132": "**C64** — **Material Source C** (Set 3): Amrize 1L cement, Class F fly ash, concrete sand, river-gravel coarse aggregate. Built on 351 kg/m3 of binder with 13% replaced by 46 kg/m3 slag, at a water-binder ratio of 0.399 with 0.55 kg/m3 of superplasticizer and 1101 kg/m3 coarse plus 845 kg/m3 fine aggregate. A light slag replacement at moderate water. Strong for Set 3, though its cement-heavy binder makes it one of the higher-carbon mixes in this group.",
 "133": "**C65** — **Material Source C** (Set 3): Amrize 1L cement, Class F fly ash, concrete sand, river-gravel coarse aggregate. Built on 351 kg/m3 of binder with 73% replaced by 256 kg/m3 slag, at a water-binder ratio of 0.399 with 0.55 kg/m3 of superplasticizer and 1101 kg/m3 coarse plus 845 kg/m3 fine aggregate. Very high slag replacement at lean binder. Strength drops off, marking the point where too little cement remains to activate the slag, echoing the mortar result at M61 and M63.",
 "134": "**C66** — **Material Source C** (Set 3): Amrize 1L cement, Class F fly ash, concrete sand, river-gravel coarse aggregate. Built on 350 kg/m3 of binder with 70% replaced by 21 kg/m3 fly ash and 224 kg/m3 slag, at a water-binder ratio of 0.474 with no superplasticizer and 1101 kg/m3 coarse plus 845 kg/m3 fine aggregate. High slag replacement at elevated water. Both levers work against it and the mix is correspondingly weak, though its embodied carbon is very low.",
 "135": "**C67** — **Material Source C** (Set 3): Amrize 1L cement, Class F fly ash, concrete sand, river-gravel coarse aggregate. Built on 350 kg/m3 of binder with 64% replaced by 35 kg/m3 fly ash and 189 kg/m3 slag, at a water-binder ratio of 0.400 with 0.55 kg/m3 of superplasticizer and 1101 kg/m3 coarse plus 845 kg/m3 fine aggregate. High slag replacement with a small fly-ash addition at moderate water. A reasonable low-carbon result that sits above the more extreme C65 and C66.",
 "136": "**C68** — **Material Source C** (Set 3): Amrize 1L cement, Class F fly ash, concrete sand, river-gravel coarse aggregate. Built on 350 kg/m3 of binder with 82% replaced by 56 kg/m3 fly ash and 231 kg/m3 slag, at a water-binder ratio of 0.400 with 0.55 kg/m3 of superplasticizer and 1101 kg/m3 coarse plus 845 kg/m3 fine aggregate. Extremely high replacement with slag dominant. Weak, but with among the lowest embodied carbon of any concrete in the dataset. Useful for defining the low-carbon extreme of the achievable design space.",
 "137": "**C69** — **Material Source C** (Set 3): Amrize 1L cement, Class F fly ash, concrete sand, river-gravel coarse aggregate. Built on 351 kg/m3 of binder with 73% replaced by 67 kg/m3 fly ash and 189 kg/m3 slag, at a water-binder ratio of 0.399 with 0.41 kg/m3 of superplasticizer and 1101 kg/m3 coarse plus 845 kg/m3 fine aggregate. A three-way blend at very high replacement. Modest strength at very low carbon, consistent with its position in the C65-C80 low-binder family.",
 "138": "**C70** — **Material Source C** (Set 3): Amrize 1L cement, Class F fly ash, concrete sand, river-gravel coarse aggregate. Built on 351 kg/m3 of binder with 63% replaced by 154 kg/m3 fly ash and 67 kg/m3 slag, at a water-binder ratio of 0.399 with no superplasticizer and 1101 kg/m3 coarse plus 845 kg/m3 fine aggregate. A fly-ash-weighted blend at high replacement. Weak, continuing the Set 3 pattern that Class F fly ash contributes little by 28 days.",
 "139": "**C71** — **Material Source C** (Set 3): Amrize 1L cement, Class F fly ash, concrete sand, river-gravel coarse aggregate. Built on 351 kg/m3 of binder with 77% replaced by 144 kg/m3 fly ash and 126 kg/m3 slag, at a water-binder ratio of 0.399 with no superplasticizer and 1101 kg/m3 coarse plus 845 kg/m3 fine aggregate. Very high replacement split between fly ash and slag. Weak, with the fly-ash share limiting what the slag can deliver.",
 "140": "**C72** — **Material Source C** (Set 3): Amrize 1L cement, Class F fly ash, concrete sand, river-gravel coarse aggregate. Built on 351 kg/m3 of binder with 80% replaced by 235 kg/m3 fly ash and 46 kg/m3 slag, at a water-binder ratio of 0.399 with no superplasticizer and 1101 kg/m3 coarse plus 845 kg/m3 fine aggregate. Overwhelmingly fly ash at very high replacement, and the weakest concrete in the dataset. The clearest single data point on the limits of Class F fly ash as a primary binder replacement.",
 "141": "**C73** — **Material Source C** (Set 3): Amrize 1L cement, Class F fly ash, concrete sand, river-gravel coarse aggregate. Built on 351 kg/m3 of binder with 67% replaced by 196 kg/m3 fly ash and 39 kg/m3 slag, at a water-binder ratio of 0.399 with no superplasticizer and 1101 kg/m3 coarse plus 845 kg/m3 fine aggregate. A fly-ash-dominant blend at high replacement. Weak, and grouped naturally with C70 through C74.",
 "142": "**C74** — **Material Source C** (Set 3): Amrize 1L cement, Class F fly ash, concrete sand, river-gravel coarse aggregate. Built on 351 kg/m3 of binder with 77% replaced by 186 kg/m3 fly ash and 84 kg/m3 slag, at a water-binder ratio of 0.399 with no superplasticizer and 1101 kg/m3 coarse plus 845 kg/m3 fine aggregate. Fly-ash-dominant with a modest slag share. The small slag addition lifts it slightly above the comparable fly-ash-only mixes but does not change the overall picture.",
 "143": "**C75** — **Material Source C** (Set 3): Amrize 1L cement, Class F fly ash, concrete sand, river-gravel coarse aggregate. Built on 351 kg/m3 of binder with 58% replaced by 172 kg/m3 fly ash and 32 kg/m3 slag, at a water-binder ratio of 0.399 with no superplasticizer and 1101 kg/m3 coarse plus 845 kg/m3 fine aggregate. A balanced fly-ash-heavy blend at moderate replacement. Mid-low strength at low carbon.",
 "144": "**C76** — **Material Source C** (Set 3): Amrize 1L cement, Class F fly ash, concrete sand, river-gravel coarse aggregate. Built on 350 kg/m3 of binder with 50% replaced by 140 kg/m3 fly ash and 35 kg/m3 slag, at a water-binder ratio of 0.400 with no superplasticizer and 1101 kg/m3 coarse plus 845 kg/m3 fine aggregate. Half the binder replaced, weighted toward fly ash. One of the better performers among the fly-ash-dominant Set 3 mixes, helped by its lower overall replacement level.",
 "145": "**C77** — **Material Source C** (Set 3): Amrize 1L cement, Class F fly ash, concrete sand, river-gravel coarse aggregate. Built on 351 kg/m3 of binder with 55% replaced by 133 kg/m3 fly ash and 60 kg/m3 slag, at a water-binder ratio of 0.399 with no superplasticizer and 1101 kg/m3 coarse plus 845 kg/m3 fine aggregate. A balanced three-way blend at moderate replacement. Comparable to C76 and similarly among the more successful fly-ash-containing mixes in this group.",
 "146": "**C78** — **Material Source C** (Set 3): Amrize 1L cement, Class F fly ash, concrete sand, river-gravel coarse aggregate. Built on 350 kg/m3 of binder with 80% replaced by 21 kg/m3 fly ash and 259 kg/m3 slag, at a water-binder ratio of 0.400 with 0.55 kg/m3 of superplasticizer and 1101 kg/m3 coarse plus 845 kg/m3 fine aggregate. Very high replacement, almost entirely slag, at lean binder. Outperforms the fly-ash-dominant mixes at comparable replacement, again separating the two supplementary materials cleanly.",
 "147": "**C79** — **Material Source C** (Set 3): Amrize 1L cement, Class F fly ash, concrete sand, river-gravel coarse aggregate. Built on 351 kg/m3 of binder with 54% replaced by 88 kg/m3 fly ash and 102 kg/m3 slag, at a water-binder ratio of 0.399 with no superplasticizer and 1101 kg/m3 coarse plus 845 kg/m3 fine aggregate. A moderate three-way blend, and one of the stronger members of the C65-C80 low-binder family. The balanced fly ash and slag split works better here than either extreme.",
 "148": "**C80** — **Material Source C** (Set 3): Amrize 1L cement, Class F fly ash, concrete sand, river-gravel coarse aggregate. Built on 351 kg/m3 of binder with 61% replaced by 123 kg/m3 fly ash and 91 kg/m3 slag, at a water-binder ratio of 0.399 with no superplasticizer and 1101 kg/m3 coarse plus 845 kg/m3 fine aggregate. A balanced high-replacement blend at lean binder. Rounds out the Set 3 series with a mid-range result at low embodied carbon."
}
