Repository: facebookresearch/SustainableConcrete

# BOxCrete: Bayesian Optimization for Sustainable Concrete Mix Design

> 🌐 **[Try the interactive explorer →](https://facebookresearch.github.io/SustainableConcrete/)** — predict concrete strength from mix composition in your browser, no installation needed.

Concrete, the second most widely used material in the world, accounts for **6–8% of global anthropogenic CO₂ emissions**, largely due to Portland cement production (~0.8 tons CO₂ per ton of cement).
Here, we introduce BOxCrete, an open-source Bayesian optimization framework for probabilistic strength curve prediction and sustainable mix design.
We invite researchers and practitioners from all disciplines including AI, machine learning, computer science, materials science, and civil engineering
to collaborate on discovering more sustainable concrete formulations that are applicable
to a wide array of construction projects, at scale.
For more information,
please see ["BOxCrete: A Bayesian Optimization Open-Source AI Model for Concrete Strength Forecasting and Mix Optimization"](https://arxiv.org/abs/2603.21525).

This repository contains probabilistic models and data for the

1) Compressive strength of concrete and mortar mixes
2) The associated global warming potential (GWP)
3) Slump prediction using Gaussian Process regression with derived features

as a function of their composition, consisting of cement, fly ash, slag, fine and coarse aggregate, admixtures, and water, to name a few basic ingredients. See `boxcrete/concrete_model.py` for implementation details.

### Included Data

- **BOxCrete data** (`data/boxcrete_data.csv`): Combined mortar and concrete mix compositions with strength measurements at multiple curing ages, GWP values, and multiple material sources. This is the single unified dataset used for all model training.

## Usage

```python
import torch
from boxcrete.utils import load_concrete_strength, get_bounds
from boxcrete.concrete_model import SustainableConcreteModel
from boxcrete.plotting import plot_strength_curve

# Load data and fit models
data = load_concrete_strength()
data.bounds = get_bounds(data.X_columns)
model = SustainableConcreteModel(strength_days=[1, 28])
model.fit_gwp_model(data)
model.fit_strength_model(data)

# model.model_names shows the ordering: ["GWP", "1-day Strength", "28-day Strength"]
model_list = model.get_model_list()

# Plot strength curves: 100% cement vs 60% fly ash + 40% cement
cols = data.X_columns[:-1]  # composition columns (without Time)
compositions = torch.zeros(2, len(cols))
compositions[0, cols.index("Cement (kg/m3)")] = 500.0  # 100% cement
compositions[1, cols.index("Cement (kg/m3)")] = 200.0  # 40% cement
compositions[1, cols.index("Fly Ash (kg/m3)")] = 300.0  # 60% fly ash
plot_strength_curve(model, compositions)
```

### Mix Designs in Imperial Units

The models take compositions in kg/m³ and temperatures in °C. A table of mixes
recorded in lb/yd³ and °F, with the HRWR optionally given as a dosage in
fl oz/cwt of binder, can be converted before loading:

```python
import pandas as pd
from boxcrete.units import convert_composition
from boxcrete.utils import load_concrete_strength

df = pd.read_csv("my_mixes.csv")  # "Cement (lb/yd3)", ..., "HRWR (oz/cwt)", "Temp (F)"
data = load_concrete_strength(convert_composition(df))
```

Columns are recognized by the unit at the end of their name and renamed to the
names the models expect (`"Cement (lb/yd3)"` becomes `"Cement (kg/m3)"`); all
other columns are left unchanged. Pass `to=UnitSystem.IMPERIAL` to convert
model-native compositions, such as suggested mixes, back to lb/yd³ and °F.

### Slump Prediction

The slump model uses a `SingleTaskGP` with an `AppendDerivedFeatures` input transform
that automatically computes the HRWR-to-binder ratio — a key determinant of concrete
workability. Slump prediction is opt-in — use `SLUMP_Y_COLUMNS` to include slump
when loading data:

```python
from boxcrete.utils import load_concrete_strength, SLUMP_Y_COLUMNS

# Load data with slump (opt-in)
data = load_concrete_strength(Y_columns=SLUMP_Y_COLUMNS)

# Fit the slump model (in addition to GWP and strength)
model.fit_slump_model(data)

## Experimental Design

### Multi-Objective Optimization (Concrete Data)

The framework also enables multi-objective optimization of early-age (1-day) and later-age (28-day) compressive strength alongside Global Warming Potential (GWP). By systematically exploring the composition space, BOxCrete can generate candidate mixes that balance structural performance requirements with carbon reduction targets.
The following figure shows the distribution of model-generated mixes plotted together with the training dataset, illustrating how the optimization explores the design space while remaining guided by experimentally validated compositions.

File: concrete_strength.csv
Mix ID,Name,Description,Cement,Fly Ash,Slag,Water,HRWR,Coarse Aggregate,Fine Aggregate,Time,GWP (Mean),GWP (Std),Strength (Mean),Strength (Std),# of measurements,Slump
Dec_2022_1,OPC 1,OPC  w/b = 0.4,752.5,0,0,304.6,0,1602.5,1315.5,1,430,30,4503,59,3,4.5
Dec_2022_1,OPC 1,OPC  w/b = 0.4,752.5,0,0,304.6,0,1602.5,1315.5,3,430,30,5851,254,3,4.5
Dec_2022_1,OPC 1,OPC  w/b = 0.4,752.5,0,0,304.6,0,1602.5,1315.5,7,430,30,6736,92,3,4.5
Dec_2022_1,OPC 1,OPC  w/b = 0.4,752.5,0,0,304.6,0,1602.5,1315.5,28,430,30,8442,253,3,4.5
Dec_2022_2,AI M1,70% SCM w/b = 0.4,211.6,339.2,201.7,304.6,0,1602.5,1315.5,1,165,24,1497,72,3,6.5
Dec_2022_2,AI M1,70% SCM w/b = 0.4,211.6,339.2,201.7,304.6,0,1602.5,1315.5,3,165,24,2229,139,2,6.5
Dec_2022_2,AI M1,70% SCM w/b = 0.4,211.6,339.2,201.7,304.6,0,1602.5,1315.5,7,165,24,4137,169,3,6.5
Dec_2022_2,AI M1,70% SCM w/b = 0.4,211.6,339.2,201.7,304.6,0,1602.5,1315.5,28,165,24,7524,121,3,6.5
Dec_2022_3,AI M1 mod.,55% SCM w/b = 0.4,338.625,259.545,154.33,304.6,0,1602.5,1315.5,1,227,24,1915,433,3,6
Dec_2022_3,AI M1 mod.,55% SCM w/b = 0.4,338.625,259.545,154.33,304.6,0,1602.5,1315.5,3,227,24,3436,47,3,6
Dec_2022_3,AI M1 mod.,55% SCM w/b = 0.4,338.625,259.545,154.33,304.6,0,1602.5,1315.5,5,227,24,4640,421,3,6
Dec_2022_3,AI M1 mod.,55% SCM w/b = 0.4,338.625,259.545,154.33,304.6,0,1602.5,1315.5,7,227,24,5477,108,3,6
Dec_2022_3,AI M1 mod.,55% SCM w/b = 0.4,338.625,259.545,154.33,304.6,0,1602.5,1315.5,28,227,24,8150,197,3,6
Dec_2022_4,AI M1 mod.,55% SCM w/b = 0.3,338.625,259.545,154.33,228.8,0,1602.5,1315.5,1,227,24,2262,159,3,5.25
Dec_2022_4,AI M1 mod.,55% SCM w/b = 0.3,338.625,259.545,154.33,228.8,0,1602.5,1315.5,3,227,24,4178,137,3,5.25
Dec_2022_4,AI M1 mod.,55% SCM w/b = 0.3,338.625,259.545,154.33,228.8,0,1602.5,1315.5,5,227,24,5268,,1,5.25
Dec_2022_4,AI M1 mod.,55% SCM w/b = 0.3,338.625,259.545,154.33,228.8,0,1602.5,1315.5,7,227,24,5834,135,3,5.25
Dec_2022_4,AI M1 mod.,55% SCM w/b = 0.3,338.625,259.545,154.33,228.8,0,1602.5,1315.5,28,227,24,7803,335,3,5.25
Dec_2022_5,AI M1 mod.,55% SCM w/b = 0.2,338.625,259.545,154.33,152.8,3.987,1602.5,1315.5,1,254,15,3685,355,3,0
Dec_2022_5,AI M1 mod.,55% SCM w/b = 0.2,338.625,259.545,154.33,152.8,3.987,1602.5,1315.5,3,254,15,5877,183,3,0
Dec_2022_5,AI M1 mod.,55% SCM w/b = 0.2,338.625,259.545,154.33,152.8,3.987,1602.5,1315.5,5,254,15,6861,1834,3,0
Dec_2022_5,AI M1 mod.,55% SCM w/b = 0.2,338.625,259.545,154.33,152.8,3.987,1602.5,1315.5,7,254,15,7425,159,3,0
Dec_2022_5,AI M1 mod.,55% SCM w/b = 0.2,338.625,259.545,154.33,152.8,3.987,1602.5,1315.5,28,254,15,9017,469,3,0
Dec_2022_6,OPC 1 cold,"OPC 1, mixed at room temp and cured at 7 degrees C",752.5,0,0,304.6,0,1602.5,1315.5,1,430,30,1897,12,3,5
Dec_2022_6,OPC 1 cold,"OPC 1, mixed at room temp and cured at 7 degrees C",752.5,0,0,304.6,0,1602.5,1315.5,3,430,30,4757,162,3,5
Dec_2022_6,OPC 1 cold,"OPC 1, mixed at room temp and cured at 7 degrees C",752.5,0,0,304.6,0,1602.5,1315.5,5,430,30,5067,287,3,5
Dec_2022_6,OPC 1 cold,"OPC 1, mixed at room temp and cured at 7 degrees C",752.5,0,0,304.6,0,1602.5,1315.5,7,430,30,4462,676,3,5
Dec_2022_6,OPC 1 cold,"OPC 1, mixed at room temp and cured at 7 degrees C",752.5,0,0,304.6,0,1602.5,1315.5,28,430,30,8008,395,3,5
